Repository: r-h-taylor/eagar-corpus

# The Eagar Corpus

A three-layer searchable archive of the recorded teaching of
Prof. Thomas W. Eagar (MIT, Department of Materials Science and
Engineering, 1976–2022).

**Version:** 1.0.0
**Released:** 2026-05-16
**Zenodo DOI:** [10.5281/zenodo.20226049](https://doi.org/10.5281/zenodo.20226049)
**License:** code under MIT (see [LICENSE](LICENSE)); corpus data under
CC-BY-4.0 (see [LICENSE-DATA](LICENSE-DATA))

## What this is

Thomas W. Eagar (1950–2022) was Professor of Materials Engineering at
MIT, where he taught from 1976 until his death. Beginning in 2011 he
self-recorded his classroom lectures and posted them publicly on
YouTube under the channel `eagar.mit.edu`. The recordings span eleven
years and 23 distinct course modules, totaling approximately 170 hours
and 231 lectures.

This repository is a scholarly edition of those lectures. For each
lecture, the corpus provides:

- a **cleaned middle layer** (`layer2.md`) — YouTube auto-captions
  consolidated into paragraphed prose, with line-break artifacts and
  pure captioner errors mechanically corrected;
- an **editorial layer** (`layer3.md`) — paragraph-anchored, smoothed
  for citability, with self-corrections rendered to their corrected
  form and physical-object teaching moves rendered as italicized stage
  directions;
- a **case index** (`case_index.md`) — substantively developed cases
  mapped to a canonical clustering of the corpus;
- an **extended case-reference file** (`extended_case_references.md`)
  where applicable — brief mentions of canonical cases surfaced by a
  reconciliation pass against the canon;
- an **editorial register** documenting layer-3 editorial decisions;
- a **transformation log** documenting layer-1 → layer-2 mechanical
  rules;
- a paragraph-level **anchors file** (`anchors.json`) mapping layer-3
  citations to layer-2 paragraphs;
- a **metadata file** (`metadata.json`).

The corpus contains 1,676 deduplicated canonical case clusters
(`ontology/cases_aggregate_v2.json`), of which approximately 1,190 are
referenced in the lectures — 935 substantively (anchored in
`case_index.md` files) and an additional 255 as brief mentions
(anchored in `extended_case_references.md` files).

## Repository structure

```
eagar-corpus/
├── README.md                          this file
├── LICENSE                            MIT, for the pipeline code
├── LICENSE-DATA                       CC-BY-4.0, for the corpus
├── CITATION.cff                       machine-readable citation
├── corpus/                            the 231 lectures
│   └── lectures/<video_id>/           per-lecture files
├── ontology/                          canon and reconciliation outputs
├── pipeline/                          scripts that built the corpus
│   └── pipeline_refs/                 conventions + worked example
└── docs/                              methodology and schema docs
```

## What is not in this repository

**Source captions (Layer 1).** The corpus is derived from YouTube
auto-captions for the publicly-posted lectures on the
`eagar.mit.edu` channel. The raw caption text is not redistributed
here; YouTube's terms of service govern the captions themselves.
Researchers wishing to reconstruct Layer 1 may fetch the captions
directly from YouTube using the video IDs in `metadata.json`. The
`metadata.json` files include a `raw_transcript_sha256` field for each
lecture so reconstructed captions can be verified against the source
text the pipeline processed.

## How to cite

For the corpus as a whole:

> Taylor, R. H. (2026). *The Eagar Corpus: a three-layer archive of
> the recorded teaching of Thomas W. Eagar (MIT, 2011–2022),*
> version 1.0.0. Zenodo. [10.5281/zenodo.20226049](https://doi.org/10.5281/zenodo.20226049).

For a specific passage, cite the canonical lecture record and
paragraph anchor:

> *Eagar Corpus*, lecture `-6n9y2szRqo` (3.371 Structural Materials
> Selection, Fall 2014, lecture 11/13), §5.p8.

For more on citation conventions, see [`docs/citation.md`](docs/citation.md).

## Companion paper

R. H. Taylor, "Teaching Engineering as Practice and Science: A
Case-Pedagogy Corpus," *Journal of Materials Education* (forthcoming
2026). The corpus is the empirical basis of that paper.

File: corpus/lectures/2-eiyScKx6A/case_index.md
# Case Index — Lecture 5 (Deformation Processing, Spring 2012)

*Citation format: layer 3 paragraph anchor (e.g. `§9.p2`). Cases are listed in order of first appearance.*

## Cases referenced

### MIT machine shop mushroomed tool discovery
- **Anchor:** `§1.p1`, `§1.p2`
- **canonical_cluster_id:** "MIT machine shop mushroomed tool discovery"
- **Frame in this lecture:** Tom confiscated a fifty-year-old mushroomed steel bar from the MIT machine shop and cut a section to pass around class as a deformation specimen. Linked to a recurring eye-injury hazard from chips flying off mushroomed hammer heads.
- **Materials/systems:** carbon steel hand tool

### Mushroomed hammer head eye injuries
- **Anchor:** `§1.p1`
- **canonical_cluster_id:** "Mushroomed hammer head eye injuries"
- **Frame in this lecture:** Tom cites "three or four cases" of chips breaking off mushroomed hammer heads and blinding the user. Used to motivate the discarded tool as a teaching artifact.
- **Era:** unspecified, recurring

### SS Great Britain propeller shaft forging
- **Anchor:** `§1.p3`
- **canonical_cluster_id:** "SS Great Britain propeller shaft forging"
- **Frame in this lecture:** Carl corrected Tom's earlier reference to "Kingdom Brunell" — Isambard Kingdom Brunel was the engineer behind a huge 1830s ship. Tom is correcting his own attribution from a prior lecture's case.
- **Era:** 1830s

### Davenport Iowa plate stress relief by hydraulic jacking
- **Anchor:** `§5.p2`, `§5.p3`
- **canonical_cluster_id:** "Davenport Iowa plate stress relief by hydraulic jacking"
- **Frame in this lecture:** Alcoa's Davenport, Iowa rolling mill — "the world's largest" — rolls aluminum plate up to four inches thick for 747 wings, then mechanically stress-relieves it by 1–3% stretch in a large hydraulic machine. Used to introduce the T651 / T63 temper designations as mechanical-stress-relief codes.
- **Materials/systems:** aluminum aerospace plate; T651, T63 tempers

### Aluminum washer stress-corrosion cracking failure
- **Anchor:** `§5.p6`
- **canonical_cluster_id:** "Aluminum washer stress-corrosion cracking failure"
- **Frame in this lecture:** Customer bought aluminum in T651 (stress-relieved) condition, machined washers, reheat-treated them, and did not re-relieve the residual stresses. Resulting 8 ksi residual stress exceeded the 5 ksi SCC threshold for the alloy; washers cracked. Resolved by going to overage temper with higher SCC tolerance.
- **Materials/systems:** aluminum, T651 → overage temper

### Welded crane component failure
- **Anchor:** `§5.p8`
- **canonical_cluster_id:** "Welded steel crane component failure"
- **Frame in this lecture:** A two-inch-thick steel crane component with un-stress-relieved welds failed in brittle fracture under bending, dropping a seventy-ton water bag onto a worker (back injury). Boiler-and-pressure-vessel code requires post-weld heat treatment above 1.5 inches; this code was not followed.
- **Materials/systems:** structural steel, two-inch thick weldment

### US Navy submarine first-dive stress relief
- **Anchor:** `§5.p9`
- **canonical_cluster_id:** "Submarine first deep dive stress relief mechanism"
- **Frame in this lecture:** Submarines cannot be furnace-stress-relieved after outfitting (rubber, plastics, O-rings inside). The Navy uses hydrostatic compression on the first deep dive to mechanically relieve weld residual stresses — and requires shipyard top management to ride that first dive. Tom's "favorite quality-control story."
- **Materials/systems:** HY-80 / HY-100 submarine pressure hull steel

### Trolley wire (Conform process)
- **Anchor:** `§7.p11`
- **canonical_cluster_id:** "Trolley wire manufacturing by Conform process"
- **Frame in this lecture:** Phelps Dodge produced trolley wire by the Conform process (invented at a UK national lab), which knead-deforms powder/rod through a circular cavity to ~1,000% equivalent plastic strain. Output had near-superplastic elongation. British purchasers attempted to reject the wire on a too-much-elongation specification reading — Tom alludes to legal consequences (lost passports).
- **Materials/systems:** copper trolley wire; Conform process
- **Linked cluster:** "Conform process development"; "Amtrak catenary wire procurement fraud case"

### 50,000-ton Wyman-Gordon forging press structural crack
- **Anchor:** `§9.p2`
- **canonical_cluster_id:** "50,000-ton Wyman-Gordon forging press structural crack"
- **Frame in this lecture:** Tom visited Wyman-Gordon (North Grafton, MA; later acquired by Krupp) in the early 1980s to investigate a crack in a forged I-beam at the base of the Air-Force-built 50,000-ton press. Six 300-ton I-beams at top and bottom; one had cracked at a weld over thirty years of service. Replacement estimated at two billion dollars in 1983.
- **Materials/systems:** large structural steel I-beam forgings
- **Era:** crack investigated early 1980s; press built early 1950s

### 50,000-ton forging press development (Air Force/Alcoa/Wyman Gordon)
- **Anchor:** `§9.p1`
- **canonical_cluster_id:** "50,000-ton forging press development (Air Force/Alcoa/Wyman Gordon)"
- **Frame in this lecture:** The Air Force built two 50,000-ton presses in the early 1950s for large bomber forgings because welding was not yet trusted for structural components. Wyman Gordon (Grafton MA) and Alcoa (Cleveland) operate them; titanium/nickel-superalloy forgings vs. aluminum forgings respectively.

### Anvil base fracture (Pelloux anecdote)
- **Anchor:** `§9.p4`
- **canonical_cluster_id:** "Forging press anvil base fracture"
- **Frame in this lecture:** Tom and Professor Pelloux compared fractures; Pelloux's case was a 10-foot by 20-foot fracture in a cast anvil base of a large forging press.
- **Materials/systems:** cast steel forging press anvil

### LNG tanker 33-inch propeller shaft fracture
- **Anchor:** `§9.p4`
- **canonical_cluster_id:** "LNG carrier tail shaft fracture"
- **Frame in this lecture:** Used as a scale comparator in Tom's exchange with Pelloux. Possibly an instance of the canonical "LNG carrier tail shaft fracture" or "SS Libra LNG vessel tail shaft failure" — flagged in editorial register for confirmation.
- **Materials/systems:** large-diameter forged shaft on LNG tanker

### Air Force 100,000-ton forging press project
- **Anchor:** `§9.p5`
- **canonical_cluster_id:** "Air Force 100,000-ton forging press project"
- **Frame in this lecture:** The Air Force had 1950s plans to site a 100,000-ton press in a Colorado granite mountain (mountain itself as foundation). Never built — electron beam welding emerged as a more economical solution for the swept-wing fighter center-box parts that motivated the press. Plans would have cost ~$2B in 1980s dollars.
- **Linked cluster:** "Swept-wing fighter aircraft center box fabrication"

### Swept-wing fighter center-box fabrication
- **Anchor:** `§9.p5`
- **canonical_cluster_id:** "Swept-wing fighter aircraft center box fabrication"
- **Frame in this lecture:** Late-1950s swept-wing fighters (wings move from sonic to supersonic configuration) required a large structural center box. Initially the motivating part for the 100,000-ton press; instead solved by electron beam welding.

### 7,000-ton forging press weld repair (aluminum truck wheels)
- **Anchor:** `§9.p7`
- **canonical_cluster_id:** "7,000-ton forging press weld repair"
- **Frame in this lecture:** Tom's welding-course teaching specimen — a 20-inch-thick weld repair on the head of a 7,000-ton press that stamps eighteen-wheeler aluminum truck wheels. Head dome ~10 feet high, ~350 tons, would fill a third of the classroom volume.
- **Materials/systems:** large steel forging-press head; aluminum truck wheel forgings produced

## Figures referenced

- **Dislocation velocity ~ 1/3 speed of sound** (§4.p3, §4.p5). Used to bound when strain-rate effects actually appear in cold deformation.
- **Speed of sound ~ 5,000 m/s in metal** (§4.p3).
- **T651 = 1% stretch; T63 = 3% compression** (§5.p3, §5.p7). Aluminum temper designations as mechanical-stress-relief codes.
- **5 ksi SCC threshold for the washer alloy; 8 ksi residual; overage gives 20–25 ksi tolerance** (§5.p6).
- **Boiler/pressure vessel code requires PWHT above 1.5 inches of steel** (§5.p8).
- **Frictional shear factor 0.18–0.53 in ring test across forging alloys** (§9.p6).
- **Wire-drawing temperature rise: 86°F entry → 130°C exit, 212°F rise** (§10.p4).
- **High-volume automotive die set cost: $100M–several-hundred-M for 100,000 units over three years** (§10.p3).

## Open questions

- Confirm whether the 33-inch LNG propeller shaft anecdote (§9.p4) is an instance of an existing canonical cluster ("LNG carrier tail shaft fracture" or "SS Libra LNG vessel tail shaft failure") or a distinct case.
- The Conform-process trolley-wire case (§7.p11) bridges several existing clusters ("Trolley wire manufacturing by Conform process", "Conform process development", "Amtrak catenary wire procurement fraud case"). The "British guys" elongation-spec dispute described here may or may not be the Amtrak/Accela case Tom develops elsewhere — confirm against other lectures.
