Repository: r-h-taylor/eagar-corpus

# The Eagar Corpus

A three-layer searchable archive of the recorded teaching of
Prof. Thomas W. Eagar (MIT, Department of Materials Science and
Engineering, 1976–2022).

**Version:** 1.0.0
**Released:** 2026-05-16
**Zenodo DOI:** [10.5281/zenodo.20226049](https://doi.org/10.5281/zenodo.20226049)
**License:** code under MIT (see [LICENSE](LICENSE)); corpus data under
CC-BY-4.0 (see [LICENSE-DATA](LICENSE-DATA))

## What this is

Thomas W. Eagar (1950–2022) was Professor of Materials Engineering at
MIT, where he taught from 1976 until his death. Beginning in 2011 he
self-recorded his classroom lectures and posted them publicly on
YouTube under the channel `eagar.mit.edu`. The recordings span eleven
years and 23 distinct course modules, totaling approximately 170 hours
and 231 lectures.

This repository is a scholarly edition of those lectures. For each
lecture, the corpus provides:

- a **cleaned middle layer** (`layer2.md`) — YouTube auto-captions
  consolidated into paragraphed prose, with line-break artifacts and
  pure captioner errors mechanically corrected;
- an **editorial layer** (`layer3.md`) — paragraph-anchored, smoothed
  for citability, with self-corrections rendered to their corrected
  form and physical-object teaching moves rendered as italicized stage
  directions;
- a **case index** (`case_index.md`) — substantively developed cases
  mapped to a canonical clustering of the corpus;
- an **extended case-reference file** (`extended_case_references.md`)
  where applicable — brief mentions of canonical cases surfaced by a
  reconciliation pass against the canon;
- an **editorial register** documenting layer-3 editorial decisions;
- a **transformation log** documenting layer-1 → layer-2 mechanical
  rules;
- a paragraph-level **anchors file** (`anchors.json`) mapping layer-3
  citations to layer-2 paragraphs;
- a **metadata file** (`metadata.json`).

The corpus contains 1,676 deduplicated canonical case clusters
(`ontology/cases_aggregate_v2.json`), of which approximately 1,190 are
referenced in the lectures — 935 substantively (anchored in
`case_index.md` files) and an additional 255 as brief mentions
(anchored in `extended_case_references.md` files).

## Repository structure

```
eagar-corpus/
├── README.md                          this file
├── LICENSE                            MIT, for the pipeline code
├── LICENSE-DATA                       CC-BY-4.0, for the corpus
├── CITATION.cff                       machine-readable citation
├── corpus/                            the 231 lectures
│   └── lectures/<video_id>/           per-lecture files
├── ontology/                          canon and reconciliation outputs
├── pipeline/                          scripts that built the corpus
│   └── pipeline_refs/                 conventions + worked example
└── docs/                              methodology and schema docs
```

## What is not in this repository

**Source captions (Layer 1).** The corpus is derived from YouTube
auto-captions for the publicly-posted lectures on the
`eagar.mit.edu` channel. The raw caption text is not redistributed
here; YouTube's terms of service govern the captions themselves.
Researchers wishing to reconstruct Layer 1 may fetch the captions
directly from YouTube using the video IDs in `metadata.json`. The
`metadata.json` files include a `raw_transcript_sha256` field for each
lecture so reconstructed captions can be verified against the source
text the pipeline processed.

## How to cite

For the corpus as a whole:

> Taylor, R. H. (2026). *The Eagar Corpus: a three-layer archive of
> the recorded teaching of Thomas W. Eagar (MIT, 2011–2022),*
> version 1.0.0. Zenodo. [10.5281/zenodo.20226049](https://doi.org/10.5281/zenodo.20226049).

For a specific passage, cite the canonical lecture record and
paragraph anchor:

> *Eagar Corpus*, lecture `-6n9y2szRqo` (3.371 Structural Materials
> Selection, Fall 2014, lecture 11/13), §5.p8.

For more on citation conventions, see [`docs/citation.md`](docs/citation.md).

## Companion paper

R. H. Taylor, "Teaching Engineering as Practice and Science: A
Case-Pedagogy Corpus," *Journal of Materials Education* (forthcoming
2026). The corpus is the empirical basis of that paper.

File: corpus/lectures/7ghihjZEZvk/case_index.md
# Case Index — Lecture 11 (3.371 Deformation Processing, Spring 2012)

*Citation format: layer 3 paragraph anchor (e.g. `§10.p3`). The single developed case in this lecture is the Farberware Millennium cookware investigation in §10; the rest of the lecture surfaces cases in passing as illustrations of metallurgical principles.*

## Cases referenced

### Faberware Millennium cookware hydrogen cracking
- **Anchor:** `§10.p1` through `§10.p5`
- **canonical_cluster_id:** "Faberware Millennium cookware hydrogen cracking"
- **Frame in this lecture:** Tom's full forensic walkthrough of the case. Farberware came to him through the MIT Industrial Liaison Program after Millennium Cookware pots shipped to Japan developed cracks running parallel to the drawing axis during the voyage. Tom used a magnet to demonstrate that 301 stainless deep-drawing had transformed the FCC austenite to BCC martensite (TRIP behavior), creating the cathode for hydrogen embrittlement. Source of hydrogen identified as the argon-5% hydrogen atmosphere used to spray-deposit the stainless steel powder substrate for the Teflon coating. Tom uses the case to teach: (1) that 70% of metallurgists conflate stress corrosion cracking with hydrogen embrittlement, (2) that the distinction is anode (SCC) vs. cathode (HE), and (3) that delayed cracking with stainless on a bench is the diagnostic giveaway for hydrogen.
- **Materials/systems:** 301 stainless steel; TRIP transformation; Teflon coating process; argon/hydrogen sintering atmosphere
- **Era:** mid-1990s (Tom: "this is probably pre-1995")
- **Note:** Tom also references Hosford's textbook discussion of "stress corrosion cracking" of stainless deep-drawn cups and corrects it as a misdiagnosis — this is part of the same case, not a separate one.

### Watertown Arsenal titanium development (Ti-6Al-4V invention)
- **Anchor:** `§6.p1`
- **canonical_cluster_id:** "Watertown Arsenal titanium hinge part (post-WWII)"
- **Frame in this lecture:** Tom locates the invention of Ti-6Al-4V at the Watertown Arsenal in the 1940s while introducing the workhorse superplastic titanium alloy. Includes the BRAC closure aside and the Civil War cannonball history. Used as biographical color for the alloy, not a developed case.
- **Era:** 1940s (alloy invention); pre-Civil War (arsenal founding); ~1990s (BRAC closure)

### Conform process trolley wire manufacture
- **Anchor:** `§4.p1` through `§4.p5`
- **canonical_cluster_id:** "Trolley wire manufacturing by Conform process"
- **Frame in this lecture:** Tom passes a section of trolley wire around the class while explaining the Conform extrusion process. The wire is the artifact; the case is the process. Includes Tom's own failed attempt to use Conform for copper-niobium superconductor wire 30 years earlier (broken dies).
- **Materials/systems:** copper-silver alloy trolley wire; copper-niobium attempt
- **Era:** late 1960s-1970s (Conform development at British nuclear lab); ~1980s (Tom's superconductor attempt); present (India/China usage)

### Conform process for superconductor wire (Tom's failed attempt)
- **Anchor:** `§4.p4`
- **canonical_cluster_id:** "Copper-niobium alloy CONFORM die failure"
- **Frame in this lecture:** "I tried to do it for a mixture of copper and niobium alloys, and I just broke the dies." Brief mention as a counter-example — Conform doesn't work when the second phase is too hard. Same teaching unit as the trolley wire case but a distinct cluster in the canon.
- **Era:** ~30 years before lecture (early 1980s)

### Backofen's discovery of superplasticity
- **Anchor:** `§5.p6`, `§6.p2`, `§8.p1`
- **canonical_cluster_id:** "Backofen superplasticity rediscovery"
- **Frame in this lecture:** Tom references Backofen's foundational aluminum-zinc superplasticity work (around 30% zinc or 30% aluminum) and his 1972 book where he was still wrestling with how to maintain fine grain size. Not a developed case but a recurring methodological anchor — Backofen was Tom's teacher.
- **Era:** late 1960s (discovery); 1972 (book publication)

### Christopher Schuh ultra-fine-grain nickel-tungsten alloys
- **Anchor:** `§8.p4`
- **canonical_cluster_id:** PROPOSED: Schuh ultra-fine-grain nickel-tungsten alloy commercialization
- **Frame in this lecture:** Tom characterizes his MIT colleague Christopher Schuh's tenure work and commercial venture (nickel-tungsten alloy with stabilized ultra-fine grain due to poor mutual solubility and tungsten's low diffusivity). Used as the modern follow-on to Backofen's unsolved grain-stabilization problem from §8.p1-3.
- **Era:** roughly 2000s-2010s (Schuh's MIT tenure work)

### Coble creep / Nabarro creep mechanism naming
- **Anchor:** `§7.p2`
- **canonical_cluster_id:** PROPOSED: Coble doctoral thesis at General Electric
- **Frame in this lecture:** Tom recounts that Coble was Ashby's student at Harvard who did his doctoral thesis at General Electric, invented Coble creep, and came back to MIT as a faculty member during Tom's student years. Nabarro identified as a South African metallurgist. Not a developed case — purely biographical anchor for the creep mechanisms.
- **Era:** 1950s-1960s (Coble's PhD era); Tom as student (1970s)

### David Holt's MIT tenure denial
- **Anchor:** `§7.p4`
- **canonical_cluster_id:** PROPOSED: David Holt MIT tenure denial and Episcopalian ministry
- **Frame in this lecture:** Tom mentions that David Holt — Backofen's collaborator on the M-value plots in this section — was hired as an assistant professor at MIT, didn't get tenure, and "went off to become an Episcopalian minister." Used as biographical color for the figure he's discussing.
- **Era:** roughly 1970s

## Figures referenced (not cases)

- **30 volume percent geometric optimum** (§5) — Tom's recurring teaching anchor that surface-energy minimization yields cylinders above 31% and spheres below. Derived via Lagrange multipliers / variational calculus. This is a principle, not a case, but functions as a numerical anchor across the corpus.
- **ASTM 16 grain size for superplastic steel** (§8.p2) — "I've never seen a steel with ASTM 16. About the finest I've ever seen is ASTM 13." Recurring anchor.
- **F-22 Raptor production quantity: 183** (§9.p2) — Tom's recurring example of the SPF niche range.
- **Space shuttle cost: $5 billion** (§9.p1) — recurring anchor for buy-to-fly economics.
- **Buy-to-fly ratio 200:1** (§9.p1) — recurring anchor for aerospace machining waste.

## Open questions
- The "Schuh nickel-tungsten alloy" reference (§8.p4) refers to Christopher Schuh's commercial venture (likely Veloxint or related). Aggregate may have this under a different name; PROPOSED cluster pending reconciliation.
- David Holt's biographical detail (§7.p4) is a one-off in this lecture but may recur elsewhere in the corpus when Tom discusses MIT tenure history; flagged for cross-reference.
