Repository: r-h-taylor/eagar-corpus

# The Eagar Corpus

A three-layer searchable archive of the recorded teaching of
Prof. Thomas W. Eagar (MIT, Department of Materials Science and
Engineering, 1976–2022).

**Version:** 1.0.0
**Released:** 2026-05-16
**Zenodo DOI:** [10.5281/zenodo.20226049](https://doi.org/10.5281/zenodo.20226049)
**License:** code under MIT (see [LICENSE](LICENSE)); corpus data under
CC-BY-4.0 (see [LICENSE-DATA](LICENSE-DATA))

## What this is

Thomas W. Eagar (1950–2022) was Professor of Materials Engineering at
MIT, where he taught from 1976 until his death. Beginning in 2011 he
self-recorded his classroom lectures and posted them publicly on
YouTube under the channel `eagar.mit.edu`. The recordings span eleven
years and 23 distinct course modules, totaling approximately 170 hours
and 231 lectures.

This repository is a scholarly edition of those lectures. For each
lecture, the corpus provides:

- a **cleaned middle layer** (`layer2.md`) — YouTube auto-captions
  consolidated into paragraphed prose, with line-break artifacts and
  pure captioner errors mechanically corrected;
- an **editorial layer** (`layer3.md`) — paragraph-anchored, smoothed
  for citability, with self-corrections rendered to their corrected
  form and physical-object teaching moves rendered as italicized stage
  directions;
- a **case index** (`case_index.md`) — substantively developed cases
  mapped to a canonical clustering of the corpus;
- an **extended case-reference file** (`extended_case_references.md`)
  where applicable — brief mentions of canonical cases surfaced by a
  reconciliation pass against the canon;
- an **editorial register** documenting layer-3 editorial decisions;
- a **transformation log** documenting layer-1 → layer-2 mechanical
  rules;
- a paragraph-level **anchors file** (`anchors.json`) mapping layer-3
  citations to layer-2 paragraphs;
- a **metadata file** (`metadata.json`).

The corpus contains 1,676 deduplicated canonical case clusters
(`ontology/cases_aggregate_v2.json`), of which approximately 1,190 are
referenced in the lectures — 935 substantively (anchored in
`case_index.md` files) and an additional 255 as brief mentions
(anchored in `extended_case_references.md` files).

## Repository structure

```
eagar-corpus/
├── README.md                          this file
├── LICENSE                            MIT, for the pipeline code
├── LICENSE-DATA                       CC-BY-4.0, for the corpus
├── CITATION.cff                       machine-readable citation
├── corpus/                            the 231 lectures
│   └── lectures/<video_id>/           per-lecture files
├── ontology/                          canon and reconciliation outputs
├── pipeline/                          scripts that built the corpus
│   └── pipeline_refs/                 conventions + worked example
└── docs/                              methodology and schema docs
```

## What is not in this repository

**Source captions (Layer 1).** The corpus is derived from YouTube
auto-captions for the publicly-posted lectures on the
`eagar.mit.edu` channel. The raw caption text is not redistributed
here; YouTube's terms of service govern the captions themselves.
Researchers wishing to reconstruct Layer 1 may fetch the captions
directly from YouTube using the video IDs in `metadata.json`. The
`metadata.json` files include a `raw_transcript_sha256` field for each
lecture so reconstructed captions can be verified against the source
text the pipeline processed.

## How to cite

For the corpus as a whole:

> Taylor, R. H. (2026). *The Eagar Corpus: a three-layer archive of
> the recorded teaching of Thomas W. Eagar (MIT, 2011–2022),*
> version 1.0.0. Zenodo. [10.5281/zenodo.20226049](https://doi.org/10.5281/zenodo.20226049).

For a specific passage, cite the canonical lecture record and
paragraph anchor:

> *Eagar Corpus*, lecture `-6n9y2szRqo` (3.371 Structural Materials
> Selection, Fall 2014, lecture 11/13), §5.p8.

For more on citation conventions, see [`docs/citation.md`](docs/citation.md).

## Companion paper

R. H. Taylor, "Teaching Engineering as Practice and Science: A
Case-Pedagogy Corpus," *Journal of Materials Education* (forthcoming
2026). The corpus is the empirical basis of that paper.

File: corpus/lectures/BvoRq2U4FWg/case_index.md
# Case Index — Lecture BvoRq2U4FWg (3.371, Spring 2016, 10/12)

*Citation format: layer 3 paragraph anchor (e.g. `§2.p5`). Click-through in the static site reveals the corresponding layer 2 passage with timestamp range.*

This lecture is built around the conceptual arc from Griffith's 1925 energy criterion through the Liberty ship inquiry to modern fracture mode identification. It surfaces several developed teaching cases and a number of framing references.

## Developed cases

### Liberty ships and SS Schenectady
- **Anchor:** `§2.p1`, `§2.p3`
- **canonical_cluster_id:**"Liberty ships and SS Schenectady"
- **Frame in this lecture:** The Liberty ship hull fractures of WWII as the historical pivot that elevated energy of fracture (Charpy toughness) from a Griffith abstraction to a Navy specification. The 1946 Navy inquiry found problem plates averaging five foot-pounds; the Navy mandated ten, then fifteen (safety factor), then twenty (Coast Guard, 1960), then sixty-to-seventy for line pipe (Alaskan pipeline era).
- **Materials/systems:** ship plate steel; Charpy V-notch toughness.
- **Era:** WWII through mid-1970s pipeline construction.

### Northridge earthquake
- **Anchor:** `§2.p1`
- **canonical_cluster_id:**"Northridge earthquake"
- **Frame in this lecture:** Brief reference. Used to illustrate that codes designed only to force-of-fracture (not energy-of-fracture) failed when static structures were vibrated. Five billion dollars of damage led to code revision in California.
- **Era:** Early 1990s.

### LNG tanker steel development for cryogenic service
- **Anchor:** `§2.p4`, `§2.p5`, `§2.p6`
- **canonical_cluster_id:**"LNG tanker steel development for cryogenic service"
- **Frame in this lecture:** Tom's own work at the steel company developing minus-60°F-toughness steel for the cylindrical skirts that hold the aluminum spheres on LNG tankers built at Quincy shipyard (Bethlehem Steel → General Dynamics). Sets up the Sparrows Point runoff-plate fraud (§2.p6).
- **Materials/systems:** carbon steel, fine grain via normalization, Charpy at –60°F.
- **Era:** Mid-1970s.

### LNG tanker shipyard plate selection and testing circumvention
- **Anchor:** `§2.p6`
- **canonical_cluster_id:**"LNG tanker shipyard plate selection and testing circumvention"
- **Frame in this lecture:** The runoff-plate fraud. Sparrows Point steel typically barely passed 20 foot-pound spec at ~20.5; once a month a plate would come in at 30; the yard cut that plate up into runoff tabs for *all* the other welds. They tested the best plate, not the plate going into the ship.
- **Materials/systems:** ship plate steel; Charpy testing.
- **Era:** Mid-1970s.

### Quincy Shipyard liquid natural gas tanker construction (mid-1970s)
- **Anchor:** `§2.p5`, `§8.p1`
- **canonical_cluster_id:**"Quincy Shipyard liquid natural gas tanker construction (mid-1970s)"
- **Frame in this lecture:** Quincy as the construction site for the LNG tankers whose steel Tom developed. Shipyard "now closed, turning into a parking lot for imported cars." Referenced again in §8 as the origin of the tail-shaft case.
- **Era:** Mid-1970s through ~2010.

### Prudhoe Bay offshore ice islands
- **Anchor:** `§3.p3`
- **canonical_cluster_id:**"Prudhoe Bay offshore ice islands"
- **Frame in this lecture:** Ice as a structural material. Civil engineers from MIT designed man-made islands with sloping rock walls so accreting sea ice would build up above the waterline. Cites Professor Kingery's mid-1950s ice strength research as the academic foundation.
- **Materials/systems:** sea ice, rock-armored islands.
- **Era:** 1970s construction; 1950s research.

### Ice fishers dynamite accident
- **Anchor:** `§3.p4`
- **canonical_cluster_id:**"Ice fishers dynamite accident"
- **Frame in this lecture:** Lateral teaching aside. Minnesota or Wisconsin ice fishers used dynamite to break holes in lake ice; dog retrieved the lit stick and ran under the pickup truck. Tom's "supposedly true story" used as a caution-against-overengineering / drinking-and-engineering parable.
- **Era:** Unspecified, anecdotal.

### LNG carrier tail shaft fracture
- **Anchor:** `§8.p1`, `§8.p2`
- **canonical_cluster_id:**"LNG carrier tail shaft fracture"
- **Frame in this lecture:** Mid-1980s, Philippine Sea. One of the Quincy-built LNG ships had its tail shaft fail mid-voyage between Indonesia and Japan with a full LNG cargo. Offloaded onto a returning empty ship; Learjets flew fittings halfway around the world; out-of-the-way Philippine harbor; nobody hurt. Fatigue crack grew from a casting flaw the Seattle steel shop's inspector had found and the manager had suppressed by throwing him out of the office. Crack grew over five years until shaft broke in two. Pelloux brought in for forensic analysis.
- **Materials/systems:** large cast steel marine shaft; fatigue from casting flaw.
- **Era:** Mid-1980s (shaft failure); five years prior, casting fraud.

### Arizona pipeline stacker bracket failure
- **Anchor:** `§7.p2`
- **canonical_cluster_id:**"Arizona pipeline stacker bracket failure"
- **Frame in this lecture:** Worked example of ductile-vs-brittle visual diagnosis. Arizona, ~2015. Big forklift lifting fifty tons of pipeline pipe; the holding container failed; millions of dollars damage. From photos alone Tom saw the steel had bent before breaking — ductile, therefore overload failure. "I didn't even have to go see it."
- **Materials/systems:** structural steel bracket; overload failure.
- **Era:** ~2015.

## Framing references (not developed cases)

### Alaskan Pipeline construction
- **Anchor:** `§2.p3`
- **canonical_cluster_id:**"Alaskan Pipeline construction"
- **Frame:** Cited as the application driving the steel company's interest in 60-70 foot-pound toughness in the mid-1970s.

### USS Nautilus hull material context
- **Anchor:** `§2.p4`
- **canonical_cluster_id:** None directly — Tom references "nuclear submarines" generically without naming a class. Possibly maps to `Nautilus submarine hull material (HY-80)` or similar; not specific enough to assert.
- **Frame:** $22 billion vessel, very high toughness specs justified by criticality.

### Northridge earthquake (see above)

### Brittle centrifuge sample
- **Anchor:** `§5.p3`
- **canonical_cluster_id:** "Duplex stainless steel centrifuge brittle failure"
- **Frame:** Tom references "my brittle centrifuge" passed around in a previous lecture. Likely maps to `Duplex stainless steel centrifuge brittle failure` or `Ethanol production centrifuge disc failures` in the canon — both plausible. Flag for reconciliation.

## Figures referenced

- **Charpy V-notch toughness thresholds**: 5 ft-lb (failed plates) → 10 (Navy) → 15 (safety factor) → 20 (Coast Guard 1960) → 60-70 (line pipe, 1970s). §2.p3.
- **20.2 ft-lb / 20.5 ft-lb / 30 ft-lb**: Sparrows Point plate averages and the runoff-fraud outlier. §2.p5–6.
- **Brittle-ductile transition cutoffs**: 0.2% strain (metallurgist) / 0.5% (pipeline) / 5% (designer minimum). §5.p2–3.
- **75% reduction in area**: Acela copper conductor tensile bar. §6.p1.
- **10,000 hours to expert**: §7.p1.
- **99.5% metallurgists / 10% mechanical engineers do fracture mechanics**: §8.p3.

## People referenced

- **A. A. Griffith** — 1925 energy criterion. §2.p1, §4.p2, §9.p3.
- **Walter Backofen** — Tom's sophomore-year professor; "the longer you think about the tensile test, the less you understand it." §7.p2.
- **W. David Kingery** — MIT Ceramics; mid-1950s ice strength research. §3.p3.
- **Régis Pelloux** — MIT faculty, brought in for LNG tail shaft analysis. §8.p1.
- **Rob Ritchie** — formerly MIT ME, now Berkeley/LBL; 2014 *Science* paper on high-entropy alloy. §9.p1.
- **Jim Rice** — Lehigh / Brown / Harvard; developed J-integral; "the god of fracture"; fracking applications. §9.p2.
- **Paul Paris** — Ohio State; Paris fatigue equation; co-author of the handbook; "one of the most arrogant people you will ever meet." §9.p3.
- **George Irwin** — Naval Research Lab; "father of fracture mechanics"; worked with Pellini. §9.p3.
- **William Pellini** — NRL; explosion bulge test; referenced via Irwin. §9.p3.
