Repository: r-h-taylor/eagar-corpus

# The Eagar Corpus

A three-layer searchable archive of the recorded teaching of
Prof. Thomas W. Eagar (MIT, Department of Materials Science and
Engineering, 1976–2022).

**Version:** 1.0.0
**Released:** 2026-05-16
**Zenodo DOI:** [10.5281/zenodo.20226049](https://doi.org/10.5281/zenodo.20226049)
**License:** code under MIT (see [LICENSE](LICENSE)); corpus data under
CC-BY-4.0 (see [LICENSE-DATA](LICENSE-DATA))

## What this is

Thomas W. Eagar (1950–2022) was Professor of Materials Engineering at
MIT, where he taught from 1976 until his death. Beginning in 2011 he
self-recorded his classroom lectures and posted them publicly on
YouTube under the channel `eagar.mit.edu`. The recordings span eleven
years and 23 distinct course modules, totaling approximately 170 hours
and 231 lectures.

This repository is a scholarly edition of those lectures. For each
lecture, the corpus provides:

- a **cleaned middle layer** (`layer2.md`) — YouTube auto-captions
  consolidated into paragraphed prose, with line-break artifacts and
  pure captioner errors mechanically corrected;
- an **editorial layer** (`layer3.md`) — paragraph-anchored, smoothed
  for citability, with self-corrections rendered to their corrected
  form and physical-object teaching moves rendered as italicized stage
  directions;
- a **case index** (`case_index.md`) — substantively developed cases
  mapped to a canonical clustering of the corpus;
- an **extended case-reference file** (`extended_case_references.md`)
  where applicable — brief mentions of canonical cases surfaced by a
  reconciliation pass against the canon;
- an **editorial register** documenting layer-3 editorial decisions;
- a **transformation log** documenting layer-1 → layer-2 mechanical
  rules;
- a paragraph-level **anchors file** (`anchors.json`) mapping layer-3
  citations to layer-2 paragraphs;
- a **metadata file** (`metadata.json`).

The corpus contains 1,676 deduplicated canonical case clusters
(`ontology/cases_aggregate_v2.json`), of which approximately 1,190 are
referenced in the lectures — 935 substantively (anchored in
`case_index.md` files) and an additional 255 as brief mentions
(anchored in `extended_case_references.md` files).

## Repository structure

```
eagar-corpus/
├── README.md                          this file
├── LICENSE                            MIT, for the pipeline code
├── LICENSE-DATA                       CC-BY-4.0, for the corpus
├── CITATION.cff                       machine-readable citation
├── corpus/                            the 231 lectures
│   └── lectures/<video_id>/           per-lecture files
├── ontology/                          canon and reconciliation outputs
├── pipeline/                          scripts that built the corpus
│   └── pipeline_refs/                 conventions + worked example
└── docs/                              methodology and schema docs
```

## What is not in this repository

**Source captions (Layer 1).** The corpus is derived from YouTube
auto-captions for the publicly-posted lectures on the
`eagar.mit.edu` channel. The raw caption text is not redistributed
here; YouTube's terms of service govern the captions themselves.
Researchers wishing to reconstruct Layer 1 may fetch the captions
directly from YouTube using the video IDs in `metadata.json`. The
`metadata.json` files include a `raw_transcript_sha256` field for each
lecture so reconstructed captions can be verified against the source
text the pipeline processed.

## How to cite

For the corpus as a whole:

> Taylor, R. H. (2026). *The Eagar Corpus: a three-layer archive of
> the recorded teaching of Thomas W. Eagar (MIT, 2011–2022),*
> version 1.0.0. Zenodo. [10.5281/zenodo.20226049](https://doi.org/10.5281/zenodo.20226049).

For a specific passage, cite the canonical lecture record and
paragraph anchor:

> *Eagar Corpus*, lecture `-6n9y2szRqo` (3.371 Structural Materials
> Selection, Fall 2014, lecture 11/13), §5.p8.

For more on citation conventions, see [`docs/citation.md`](docs/citation.md).

## Companion paper

R. H. Taylor, "Teaching Engineering as Practice and Science: A
Case-Pedagogy Corpus," *Journal of Materials Education* (forthcoming
2026). The corpus is the empirical basis of that paper.

File: corpus/lectures/DTpmcRZY-gs/case_index.md
# Case Index — Lecture DTpmcRZY-gs (3.371 Welding Metallurgy, Spring 2014, session 6/29)

*Citation format: layer 3 paragraph anchor (e.g. `§6.p7`). Click-through in the static site reveals the corresponding layer 2 passage with timestamp range.*

This lecture is primarily a terminology and phase-diagram session, with two extended forensic case stories (the Pennsylvania bicycle handlebar and the Peregrine Falcon kit aircraft) that anchor the hydrogen-embrittlement and undermatched-design teaching arcs respectively. Several other cases are mentioned in passing.

## Cases developed as teaching units in this lecture

### Eastern Pennsylvania bicycle handlebar failure
- **Anchor:** `§6.p5` – `§6.p11`
- **canonical_cluster_id:**"Eastern Pennsylvania bicycle handlebar failure"
- **Frame in this lecture:** Hydrogen embrittlement from chrome electroplating without proper bake-out. 21-year-old rider doing jumping stunts on a 4130 steel jumping bike; handlebars fracture mid-jump. Crack initiated brittle (hydrogen embrittlement), grew by fatigue to ~60% of the cross-section, then ductile final failure. Plating shop in California didn't bake out the hydrogen per the ASM spec (1–4 hours from plating bath to oven; 375°F for 23 hours).
- **Materials/systems:** 4130 normalized steel tubing, electroplated chrome finish.
- **Era:** Not specified; appears to be a recent forensic case (the bake-out spec discussion is in present tense).

### Private Mach 2.5 aircraft crash and wing flutter failure (Peregrine Falcon)
- **Anchor:** `§7.p2` – `§7.p6`
- **canonical_cluster_id:**"Private Mach 2.5 aircraft crash and wing flutter failure" *(also matches: `Parag Green Falcon crash (first aircraft)` — see note)*
- **Frame in this lecture:** Kit-aircraft Mach 2 program in Nevada desert; sold engines from Pratt & Whitney military jet derivative with movie-star customers assembling the airframe themselves under FAA self-build rules. First aircraft blown up at 40,000 ft, test pilot killed. Second aircraft crashed; Tom called in by the owner (the second test pilot). Theory: supersonic wing flutter from a poorly adhesive-bonded lead damping weight detaching. No mechanical fastener backing up the adhesive bond.
- **Materials/systems:** 4130 steel and aluminum tubing airframe; lead damping weights on tail wings adhesive-bonded to steel arms.
- **Era:** "~20 years ago" as of 2014 → mid-1990s.
- **Note on cluster matching:** The aggregate has both `Private Mach 2.5 aircraft crash and wing flutter failure` and `Parag Green Falcon crash (first aircraft)`. These appear to be the same case captured under two cluster names from different lecture extractions (Tom's "Pereg— Green Falcon" stumble probably produced "Parag Green" in some prior pass). Recommend reconciliation in the aggregate.

## Cases referenced in passing

### Bethlehem Steel Burns Harbor
- **Anchor:** `§2.p4`
- **canonical_cluster_id:**"Bethlehem Steel Burns Harbor"
- **Frame in this lecture:** Last company-built (non-government-subsidized) steel mill in the world. Burns Harbor, Indiana. Now part of ArcelorMittal. Tom worked there. Anchors the larger thesis that steel-mill greenfield construction is no longer commercially viable.
- **Era:** "Last one" (no specific date; greenfield construction in the 1960s per Tom's earlier framing).

### MIT teaching forge demonstration
- **Anchor:** `§4.p7`
- **canonical_cluster_id:**"Steel blade demonstration in teaching forge"
- **Frame in this lecture:** Mike Tarkanian's classroom demonstration: heat a steel bar, bend it 180°, quench in water, shatter with a hammer — showing untempered martensite brittleness. Used to anchor the "10× tougher than glass but still brittle" framing.

### Cast iron water main breakage practice
- **Anchor:** `§4.p9`
- **canonical_cluster_id:**"Cast-iron water main embrittlement and cracking" *(also relevant: `Boston and New York cast-iron water main failures`)*
- **Frame in this lecture:** Field-observation aside on how cast iron water mains are cut: sledgehammers, not saws. Tom describes 36-inch diameter water main repairs as a brittle-fracture demonstration. Used to anchor the "gray cast iron is brittle but tougher than glass" framing.

## Figures referenced (recurring numeric anchors, not cases)

- **Steel mill construction cost:** $15 billion for a complete mill; $1 billion for a hot rolling mill; $1.5 billion for a cold rolling mill. (§2.p3, §2.p5, §3.p1, §3.p2)
- **1856 Bessemer date:** The pivotal date for the transition from cast iron to bulk steel. (§1.p2)
- **Tubing strength figures for 4130:** Q&T 100–120 KSI yield, annealed ~70 KSI, normalized 90–100 KSI. (§6.p3)
- **ASM electroplating bake-out spec:** 1–4 hours bath-to-oven, 375°F, 23 hours in oven. (§6.p10–§6.p11)

## Open questions

- The Peregrine Falcon company name should be verified against external sources before publication. Tom's stumble in the raw audio leaves the reconstruction tentative.
- The aggregate v2 likely has duplicate clusters for the Peregrine Falcon case (`Private Mach 2.5 aircraft crash and wing flutter failure` vs. `Parag Green Falcon crash (first aircraft)`). Recommend reconciliation pass on the aggregate.
