Repository: r-h-taylor/eagar-corpus

# The Eagar Corpus

A three-layer searchable archive of the recorded teaching of
Prof. Thomas W. Eagar (MIT, Department of Materials Science and
Engineering, 1976–2022).

**Version:** 1.0.0
**Released:** 2026-05-16
**Zenodo DOI:** [10.5281/zenodo.20226049](https://doi.org/10.5281/zenodo.20226049)
**License:** code under MIT (see [LICENSE](LICENSE)); corpus data under
CC-BY-4.0 (see [LICENSE-DATA](LICENSE-DATA))

## What this is

Thomas W. Eagar (1950–2022) was Professor of Materials Engineering at
MIT, where he taught from 1976 until his death. Beginning in 2011 he
self-recorded his classroom lectures and posted them publicly on
YouTube under the channel `eagar.mit.edu`. The recordings span eleven
years and 23 distinct course modules, totaling approximately 170 hours
and 231 lectures.

This repository is a scholarly edition of those lectures. For each
lecture, the corpus provides:

- a **cleaned middle layer** (`layer2.md`) — YouTube auto-captions
  consolidated into paragraphed prose, with line-break artifacts and
  pure captioner errors mechanically corrected;
- an **editorial layer** (`layer3.md`) — paragraph-anchored, smoothed
  for citability, with self-corrections rendered to their corrected
  form and physical-object teaching moves rendered as italicized stage
  directions;
- a **case index** (`case_index.md`) — substantively developed cases
  mapped to a canonical clustering of the corpus;
- an **extended case-reference file** (`extended_case_references.md`)
  where applicable — brief mentions of canonical cases surfaced by a
  reconciliation pass against the canon;
- an **editorial register** documenting layer-3 editorial decisions;
- a **transformation log** documenting layer-1 → layer-2 mechanical
  rules;
- a paragraph-level **anchors file** (`anchors.json`) mapping layer-3
  citations to layer-2 paragraphs;
- a **metadata file** (`metadata.json`).

The corpus contains 1,676 deduplicated canonical case clusters
(`ontology/cases_aggregate_v2.json`), of which approximately 1,190 are
referenced in the lectures — 935 substantively (anchored in
`case_index.md` files) and an additional 255 as brief mentions
(anchored in `extended_case_references.md` files).

## Repository structure

```
eagar-corpus/
├── README.md                          this file
├── LICENSE                            MIT, for the pipeline code
├── LICENSE-DATA                       CC-BY-4.0, for the corpus
├── CITATION.cff                       machine-readable citation
├── corpus/                            the 231 lectures
│   └── lectures/<video_id>/           per-lecture files
├── ontology/                          canon and reconciliation outputs
├── pipeline/                          scripts that built the corpus
│   └── pipeline_refs/                 conventions + worked example
└── docs/                              methodology and schema docs
```

## What is not in this repository

**Source captions (Layer 1).** The corpus is derived from YouTube
auto-captions for the publicly-posted lectures on the
`eagar.mit.edu` channel. The raw caption text is not redistributed
here; YouTube's terms of service govern the captions themselves.
Researchers wishing to reconstruct Layer 1 may fetch the captions
directly from YouTube using the video IDs in `metadata.json`. The
`metadata.json` files include a `raw_transcript_sha256` field for each
lecture so reconstructed captions can be verified against the source
text the pipeline processed.

## How to cite

For the corpus as a whole:

> Taylor, R. H. (2026). *The Eagar Corpus: a three-layer archive of
> the recorded teaching of Thomas W. Eagar (MIT, 2011–2022),*
> version 1.0.0. Zenodo. [10.5281/zenodo.20226049](https://doi.org/10.5281/zenodo.20226049).

For a specific passage, cite the canonical lecture record and
paragraph anchor:

> *Eagar Corpus*, lecture `-6n9y2szRqo` (3.371 Structural Materials
> Selection, Fall 2014, lecture 11/13), §5.p8.

For more on citation conventions, see [`docs/citation.md`](docs/citation.md).

## Companion paper

R. H. Taylor, "Teaching Engineering as Practice and Science: A
Case-Pedagogy Corpus," *Journal of Materials Education* (forthcoming
2026). The corpus is the empirical basis of that paper.

File: corpus/lectures/Fx3xPdMmlac/case_index.md
# Case Index — Lecture Fx3xPdMmlac (3.371 Fusion Welding, Summer 2013, session None/None)

*Citation format: layer 3 paragraph anchor (e.g. `§1.p3`). Click-through reveals the corresponding layer 2 passage with timestamp range.*

The center of gravity of this lecture is the **Soviet Alpha-class titanium submarine** (§8), which occupies the last quarter and ties together Tom's first-hand intelligence-gathering at the Paton Institute with the U.S. Navy's parallel heavy-section titanium program. Secondary weight rests on the shape-charge / tank-armor arc (§3) and the arc-physics teaching block (§5–§7).

## Major case: Soviet Alpha-class titanium submarine

### Soviet titanium submarine (Alpha-class) creep-fatigue failures
- **Anchor:** `§8.p1`–`§8.p16`
- **canonical_cluster_id:** "Soviet titanium submarine (Alpha-class) creep-fatigue failures"
- **Frame in this lecture:** Tom traces the full arc: the 1980 *International Herald Tribune* announcement that caught the U.S. Navy flat-footed; the thirty-year prior U.S. Navy titanium program at David Taylor (welding 1–4 inch titanium since the 1950s); the Naval Research Lab's identification of creep-fatigue interaction as the Achilles heel; Tom's 1980 visit to the Paton Institute under the Carter-era U.S.–Soviet electrometallurgy exchange, where he spent two hours with Gurevich (Mr. Titanium, who had stopped publishing in 1972 when Alpha design began); the discovery that the Soviets never solved creep-fatigue and the subs cracked and became acoustically detectable within three years; and the Reagan administration's slamming of the exchange door. The case carries the lecture's deepest teaching: that the U.S. Navy's caution was vindicated, one titanium sub costs ten steel subs, and Congress later zeroed Millard Firebaugh's SSN-21 budget in pursuit of composite submarines.
- **Materials/systems:** Ti-6Al-4V; heavy-section titanium welds (1–4 inch); electroslag welding; gas tungsten arc (semi-submerged arc, ~1000 A); gas metal arc (rejected by Soviets as unstable).
- **Era:** 1950s–mid-1980s; Tom's Paton Institute visit ~1980–1981.
- **Related clusters in canon:** *U.S. Navy heavy-section titanium welding (1980s)*; *U.S. Navy titanium creep-fatigue research (1982 Soviet discovery)*; *U.S. Navy titanium submarine program decision*; *1980 technical exchange with Soviet welding scientists*; *Soviet titanium electro-slag welding technology*; *Soviet underwater welding program at Paton Institute*; *Watertown Arsenal titanium development*; *SSN-21 Sea Wolf hull cracking problem*.

## Cases referenced in passing

### Cincinnati Red Stadium I-beam collapse
- **Anchor:** `§1.p5`
- **canonical_cluster_id:** "Cincinnati Red Stadium I-beam collapse"
- **Frame in this lecture:** Roy McCauley (head of welding at Ohio State, deceased) showed the contractor how to flame-straighten a 30°-bent giant I-beam after a crane cable broke during erection of the Cincinnati Reds Stadium roof in the Pete Rose era. Replacement lead time was 18 months from the mill; flame straightening saved the schedule. Tom uses it as the canonical demonstration that residual stress always pulls in the opposite direction of the applied heat expansion.
- **Materials/systems:** Carbon steel I-beam, oxyfuel flame straightening (three-heat practical limit).
- **Era:** Late 1960s–early 1970s (Pete Rose playing era).

### 7,000-ton forging press weld repair
- **Anchor:** `§2.p6`–`§2.p7`
- **canonical_cluster_id:** "7,000-ton forging press weld repair"
- **Frame in this lecture:** Tom passes around a ~13-inch-thick SMAW repair weld (500–800 passes) from a 1950s-era 7,000-ton forging press in Erie, Pennsylvania. The press had cracked; a replacement would cost ~$100M, so "good old boys" repaired it. Tom uses the sample to discuss WWII-era armor-plate practice of peening every half inch as a mechanical stress relief — knowledge lost by the 1980s when the Navy tried to repair the USS Iowa turret.
- **Materials/systems:** Thick-section carbon/alloy steel casting; SMAW (manual metal arc); mechanical peening as inter-pass stress relief.
- **Era:** 1950s press, repair date unspecified.
- **Related clusters in canon:** *Battleship armor plate forging press weld repair*; *7000-ton forging press casting weld failure*.

### USS Iowa gun turret explosion
- **Anchor:** `§2.p7`–`§2.p8`
- **canonical_cluster_id:** "USS Iowa gun turret explosion"
- **Frame in this lecture:** Tom recalls the 1989 Iowa turret explosion (attributed at the time to a sailor in a failed relationship lighting off a powder charge inside a 16-inch gun). In 1985 Tom spent summers at David Taylor in Annapolis, where the Navy was trying to figure out how to repair the turret — but no one in 1985 knew how to make the welds being made in 1945. The repair was abandoned and all battleships decommissioned within five years.
- **Materials/systems:** WWII-era armor plate welds; lost peen-stress-relief practice.
- **Era:** Explosion 1989; repair feasibility study mid-1980s.

### Aberdeen Proving Ground shape charge / kinetic-energy penetrator escalation
- **Anchor:** `§3.p1`–`§3.p11`
- **canonical_cluster_id:** "Aberdeen Proving Ground kinetic energy penetrator armor defeat (1984-1985)"
- **Frame in this lecture:** Tom recounts seeing a shape charge penetrate 36 inches of steel at Aberdeen. He traces the technology from its 1880s discovery at the Brooklyn Navy Yard (USN embossed in steel) through current Iraq/Afghanistan IEDs (precisely-machined copper liners imported from an unnamed country), RPG geometry, and the armor/counter-armor escalation: steel → ceramic → kinetic-energy penetrators (depleted uranium, now tungsten) → active explosive armor → dual-sabot two-stage penetrators. National Geographic's WWTC piece is referenced for shape-charge demolition.
- **Materials/systems:** Copper liner shape charges; ceramic armor; depleted-uranium and tungsten KE penetrators; explosive reactive armor; dual-sabot penetrators.
- **Era:** 1880s discovery; 1980s–2000s armor escalation.
- **Related clusters in canon:** *Brooklyn Navy Yard shaped-charge discovery*; *1985 RPG armor penetration demonstration*; *Ceramic armor development against shaped charges*; *Four-inch and eight-inch IED escalation in Iraq*; *Depleted uranium armor penetrators and Gulf War environmental contamination*.

### 1985 three-tank RPG penetration test
- **Anchor:** `§3.p11`
- **canonical_cluster_id:** "Three-tank RPG penetration test (1985)"
- **Frame in this lecture:** One of Tom's students worked for the Army in the mid-1980s. The Army developed improved sabots that could penetrate multiple armor layers; a field demonstration with three old tanks lined up showed the round going through all six armor layers. The general present reportedly vomited at the implication for tank crews.
- **Materials/systems:** Improved sabot KE penetrators; conventional tank armor.
- **Era:** Mid-1980s.

### 1991 Gulf War M1 Abrams vs T-72 engagement
- **Anchor:** `§3.p14`–`§3.p15`
- **canonical_cluster_id:** "1991 Gulf War M1 Abrams vs T-72 tank engagement"
- **Frame in this lecture:** Tom recounts the episode from Tom Clancy's *Armored Cav* of a stuck-in-mud M1 Abrams that defeated three successive T-72s — the first two firing rounds that bounced off; the third trying to hide behind a sand berm and being killed through the berm via infrared sighting. Tom uses it as the bookend of meaningful tank warfare; he frames tank battles since the 1973 Suez War (2.5-minute average lifetime) as anachronistic in the helicopter-RPG era.
- **Materials/systems:** M1 Abrams armor and ordnance; T-72 ordnance; infrared sighting through sand.
- **Era:** 1991.
- **Related clusters in canon:** *Egyptian-Israeli Tank War*.

### Western Massachusetts laser cutting machine factory fire
- **Anchor:** `§4.p7`–`§4.p9`
- **canonical_cluster_id:** "Western Massachusetts laser cutting machine factory fire"
- **Frame in this lecture:** A $2–3M oxygen-assist laser cutting machine running lights-out in a Western Massachusetts factory caught fire and was destroyed. The plaintiffs hypothesized that metal-powder accumulation under the machine ignited. Tom (called in after another fire investigator) noted that with oxygen-assist cutting, the powders are already iron oxide — "you can't burn wood twice." Plaintiffs withdrew the suit at mediation.
- **Materials/systems:** CO₂ or fiber laser with O₂ assist; carbon steel sheet; iron oxide cutting debris.
- **Era:** Date unspecified, likely 1990s–2000s.

### Tom Eagar LNG welding sunburn incident
- **Anchor:** `§6.p12`
- **canonical_cluster_id:** "Tom Eagar LNG welding sunburn incident"
- **Frame in this lecture:** En route to a New Orleans conference in the early 1980s, Tom stopped at Alcoa in Pittsburgh, where they were developing a 600-amp gas tungsten arc process for welding 4–8 inch aluminum on LNG ship spheres. Holding the torch ungloved for 15–20 seconds gave Tom a UV sunburn on the exposed lower half of his hand (the torch shielded the upper half) — a vivid demonstration of arc radiation losses and aluminum's reflectivity.
- **Materials/systems:** Heavy-section aluminum GTAW; 600 A plasma; UV emission.
- **Era:** Early 1980s.
- **Related clusters in canon:** *Alcoa LNG ship sphere welding project*; *LNG tanker aluminum tank welds—Coast Guard Charpy toughness specification*.

### Radium cocktail consumer poisoning (1920s)
- **Anchor:** `§7.p7`
- **canonical_cluster_id:** "Radium cocktail consumer poisoning (1920s)"
- **Frame in this lecture:** Brief illustrative aside on shifting public attitudes toward radioactivity — used to justify the welding industry's abandonment of thoriated tungsten electrodes in favor of cerium/lanthanum/yttrium oxide variants. Tom mentions the wealthy 1920s consumer who drank hundreds-of-dollars-per-drink radium tonics daily until his bones disintegrated.
- **Era:** 1920s.

### Watertown Arsenal Civil War cannonball drop towers
- **Anchor:** `§8.p3`–`§8.p4`
- **canonical_cluster_id:** "Civil War cannonball drop towers"
- **Frame in this lecture:** Embedded within the Alpha submarine arc as a Watertown Arsenal origin story. During the Civil War the Arsenal pursued a research program to drop molten cast iron from towers to form spherical cannonballs. Without knowledge of heat transfer or dimensionless numbers (chemical engineering wasn't invented until the 1880s, at MIT), they needed a ~50-mile-tall tower; surface-tension/gravity ratio also required drops below 3 mm. The program produced only splats. Tom uses it as a contrast to Watertown's eventual post-WWII success developing Ti-6Al-4V.
- **Materials/systems:** Molten cast iron; surface tension vs. gravity scaling; ignorance of dimensionless numbers.
- **Era:** 1860s.
- **Related clusters in canon:** *Watertown Arsenal Civil War shot tower*; *Watertown Arsenal titanium development*.

### SSN-21 Sea Wolf submarine budget zeroing
- **Anchor:** `§8.p16`
- **canonical_cluster_id:** "SSN-21 Sea Wolf hull cracking problem"
- **Frame in this lecture:** Brief closing reference: Captain Millard Firebaugh (a graduate of MIT's program) was designing the SSN-21 in the mid-1980s when Congress zeroed the next year's budget, saying they wouldn't build another steel sub while the Soviets had titanium subs — and that the U.S. should leapfrog to composite submarines. Tom mentions attending a four-day workshop on composite subs which he calls "a laughing mess." Setup for a future lecture.
- **Era:** Mid-1980s.
- **Related clusters in canon:** *Composite submarine repairability failure*; *Navy topside weight reduction composite structures study*.

## Figures referenced

- Flame-straightening practical limit: three heats on non-heat-treatable materials.
- ASME boiler & pressure vessel code: no stress relief below ~½ inch; required above ~1¼–1½ inch thick.
- Forging press weld sample: ~13 inches thick, 500–800 SMAW passes; press was 7,000 tons, 1950s vintage; replacement ~$100M.
- USS Missouri 16-inch shells: WWII-vintage ordnance fired in mid-1980s Lebanon operations.
- Shape charge penetration at Aberdeen: 36 inches of steel.
- Shape charges discovered: 1880s, Brooklyn Navy Yard.
- 1991 Iraq tank engagement; tank battlefield lifetime ~2.5 minutes in 1973 Suez.
- Vietnam American KIA: ~50,000.
- Laser cutting machine: $2–3M; 200 in/min cut speed; sheet ~8 ft wide.
- Boundary-layer flame heat flux: ~1,000–2,000 W/cm²; oxygen-jet cutting ~100,000 W/cm² (100× ratio).
- Plasma column voltage gradient: ~10 V/cm; anode drop ~5 V; cathode drop ~3–5 V.
- Plasma current carriers: 99% electrons, 1% ions.
- Arc heat flow breakdown (Metcalfe & Quigley): conduction 4%, convection 2%, radiation 1%, electron flow ~50%; total ~60% reaches workpiece (vs. ~2–10% for flames).
- Anode heating partition: ~⅔ to anode, ~20% to cathode, remainder lost.
- Thompson voltage at 12,000 K: ~1 V (kT/e calibration: 25 mV at 300 K).
- Total arc heating per electron: ~10 V × current.
- Open-circuit power supply voltage ~80 V; operating GTAW ~12 V; GMAW ~25–32 V.
- Thoriated tungsten: 2% ThO₂; allows ~2× current density vs. pure W.
- Liquid-vapor density ratio at 100 °C: ~800–1000:1; max steam pressure ~15,000–20,000 psi.
- Eagar's first welding research project (mid-1970s): 1-inch-thick titanium.
- 1980 David Taylor workshop: Navy "heavy section" titanium = 1–4 inches; industry "heavy section" = ⅜ inch.
- Soviet/Gurevich GTAW: 1,000 A semi-submerged arc, 4 passes through 2-inch titanium.
- Tradeoff: 1 titanium sub ≈ 10 steel subs in cost.
- Sunburn dose: 15–20 seconds at 600 A reflected from aluminum.

## Open questions

- The 7,000-ton forging press weld sample (§2.p6) — is this the same physical case as canonical *7000-ton forging press casting weld failure* or *Battleship armor plate forging press weld repair*? Tom presents it standalone here; per editorial register, kept separate.
- Tom's "Thompson voltage" terminology (§6) is non-standard; strictly William Thomson (Lord Kelvin) → "Thomson voltage." Preserved as Tom delivered. No editorial intervention needed beyond the register note.
- "Captain Ramius" (§8.p15) — Tom forgot the name on tape; layer 3 reads cleanly. The captioner-vs-Tom slip on "Firebaugh/Fireball" is captioner-side and corrected silently.
- The country importing precision-machined IED copper liners (§3.p4) is named-but-unstated by Tom on tape due to classification; no editorial reconstruction.
