Repository: r-h-taylor/eagar-corpus

# The Eagar Corpus

A three-layer searchable archive of the recorded teaching of
Prof. Thomas W. Eagar (MIT, Department of Materials Science and
Engineering, 1976–2022).

**Version:** 1.0.0
**Released:** 2026-05-16
**Zenodo DOI:** [10.5281/zenodo.20226049](https://doi.org/10.5281/zenodo.20226049)
**License:** code under MIT (see [LICENSE](LICENSE)); corpus data under
CC-BY-4.0 (see [LICENSE-DATA](LICENSE-DATA))

## What this is

Thomas W. Eagar (1950–2022) was Professor of Materials Engineering at
MIT, where he taught from 1976 until his death. Beginning in 2011 he
self-recorded his classroom lectures and posted them publicly on
YouTube under the channel `eagar.mit.edu`. The recordings span eleven
years and 23 distinct course modules, totaling approximately 170 hours
and 231 lectures.

This repository is a scholarly edition of those lectures. For each
lecture, the corpus provides:

- a **cleaned middle layer** (`layer2.md`) — YouTube auto-captions
  consolidated into paragraphed prose, with line-break artifacts and
  pure captioner errors mechanically corrected;
- an **editorial layer** (`layer3.md`) — paragraph-anchored, smoothed
  for citability, with self-corrections rendered to their corrected
  form and physical-object teaching moves rendered as italicized stage
  directions;
- a **case index** (`case_index.md`) — substantively developed cases
  mapped to a canonical clustering of the corpus;
- an **extended case-reference file** (`extended_case_references.md`)
  where applicable — brief mentions of canonical cases surfaced by a
  reconciliation pass against the canon;
- an **editorial register** documenting layer-3 editorial decisions;
- a **transformation log** documenting layer-1 → layer-2 mechanical
  rules;
- a paragraph-level **anchors file** (`anchors.json`) mapping layer-3
  citations to layer-2 paragraphs;
- a **metadata file** (`metadata.json`).

The corpus contains 1,676 deduplicated canonical case clusters
(`ontology/cases_aggregate_v2.json`), of which approximately 1,190 are
referenced in the lectures — 935 substantively (anchored in
`case_index.md` files) and an additional 255 as brief mentions
(anchored in `extended_case_references.md` files).

## Repository structure

```
eagar-corpus/
├── README.md                          this file
├── LICENSE                            MIT, for the pipeline code
├── LICENSE-DATA                       CC-BY-4.0, for the corpus
├── CITATION.cff                       machine-readable citation
├── corpus/                            the 231 lectures
│   └── lectures/<video_id>/           per-lecture files
├── ontology/                          canon and reconciliation outputs
├── pipeline/                          scripts that built the corpus
│   └── pipeline_refs/                 conventions + worked example
└── docs/                              methodology and schema docs
```

## What is not in this repository

**Source captions (Layer 1).** The corpus is derived from YouTube
auto-captions for the publicly-posted lectures on the
`eagar.mit.edu` channel. The raw caption text is not redistributed
here; YouTube's terms of service govern the captions themselves.
Researchers wishing to reconstruct Layer 1 may fetch the captions
directly from YouTube using the video IDs in `metadata.json`. The
`metadata.json` files include a `raw_transcript_sha256` field for each
lecture so reconstructed captions can be verified against the source
text the pipeline processed.

## How to cite

For the corpus as a whole:

> Taylor, R. H. (2026). *The Eagar Corpus: a three-layer archive of
> the recorded teaching of Thomas W. Eagar (MIT, 2011–2022),*
> version 1.0.0. Zenodo. [10.5281/zenodo.20226049](https://doi.org/10.5281/zenodo.20226049).

For a specific passage, cite the canonical lecture record and
paragraph anchor:

> *Eagar Corpus*, lecture `-6n9y2szRqo` (3.371 Structural Materials
> Selection, Fall 2014, lecture 11/13), §5.p8.

For more on citation conventions, see [`docs/citation.md`](docs/citation.md).

## Companion paper

R. H. Taylor, "Teaching Engineering as Practice and Science: A
Case-Pedagogy Corpus," *Journal of Materials Education* (forthcoming
2026). The corpus is the empirical basis of that paper.

File: corpus/lectures/Lfnk639q2PI/case_index.md
# Case Index — Lecture 13 (`Lfnk639q2PI`)

*Welding Metallurgy, Summer 2015, session 13. Citation format: layer 3 paragraph anchor.*

This lecture is structured around two major cases: the Navy recuperator failure (§2) and the Grafton, MA hot isostatic press vessel explosion (§4 introduction, §5 metallurgical analysis, §6 insurance analysis). Several smaller cases surface in passing.

## Major cases

### Navy ship recuperator heat exchanger failure
- **Anchor:** `§2.p2`–`§2.p6`
- **canonical_cluster_id:** "Naval ship recuperator heat exchanger failure" (also indexed as "Navy ship recuperator heat exchanger failure" in aggregate)
- **Frame in this lecture:** Billion-dollar Rolls-Royce / aerospace-company program for a fuel-economy heat exchanger on surface ships. Designed in Southern California, tested in England. Supposed to last 100,000 hours; lasted ~100 seconds. Failure cause: one-dimensional thermal model instead of full 3D, no transient startup analysis. Twisted like a pretzel within two minutes. Tom served on the failure review board.
- **Materials/systems:** gas turbine recuperator; six-inch steel tie rods; Navy two-minute startup requirement vs. land-based 30-minute startup
- **Era:** early 1990s ("peace had broken out")

### Hot isostatic pressing vessel explosion (Grafton, MA)
- **Anchor:** `§4.p4`–`§4.p5`, `§5.p1`–`§5.p12`, `§6.p1`–`§6.p7`
- **canonical_cluster_id:** "Hot isostatic pressing vessel explosion" / "IMT hot isostatic press vessel failure" / "North Andover hot isostatic press explosion" (three candidate names in the aggregate; this lecture's "north end of Worcester / Grafton" location matches IMT in North Grafton, MA — likely the same case)
- **Frame in this lecture:** Tom's longest sustained case in the lecture. 250-ton HIP vessel containing Harley-Davidson cylinder heads and other castings. Broke into 70 pieces averaging 5 tons each at 2 AM. Operator nearly killed by a five-ton fragment that landed on his desk. Tom and John McNichol of Chromalloy were the first two into the pit. Three-circle analysis: (1) transient thermal stresses (vessel designed for steady-state only, no 3D model); (2) bad microstructure (Charpy testing done on a too-small surrogate piece that cooled faster than the 200-ton forging, masking the real properties); (3) hydrogen embrittlement / SCC from Nalco molybdenum oxide water-treatment inhibitors pitting the outer wall ("101 Dalmatians"). Designed as leak-before-break; should have leaked at an 11-inch critical flaw, but actual critical flaw size was 1 inch because each circle compromised the toughness.
- **Materials/systems:** 200-ton thick-section steel forging; 22-inch end caps; 10–11 inch wall; threaded end-cap stress concentration; molybdenum oxide corrosion inhibitor; tapered sidewall geometry
- **Era:** vessel designed mid-1980s, failure late 1990s, Tom called in two days after
- **Cross-reference:** the insurance angle (§6) is essentially a second case from the same incident — Hartford Steam Boiler vs. all-risk policy gap, broker liability, Travelers paying the loss anyway.

## Cases referenced in passing

### TF-30 jet engine rebuilds from Vietnam
- **Anchor:** `§4.p1`
- **canonical_cluster_id:** "TF-30 jet engine rebuilds from Vietnam"
- **Frame in this lecture:** 500-hour overhaul interval for the military TF-30, used to contrast with 30,000-hour commercial engine overhaul intervals, setting up the economic case for blade rejuvenation.
- **Era:** Vietnam-era, recalled in 2015

### Inconel 718 development
- **Anchor:** `§3.p1`–`§3.p2`
- **canonical_cluster_id:** PROPOSED: Inconel 718 invention (Huntington Alloys, 1950s)
- **Frame in this lecture:** Origin story for the workhorse nickel-based superalloy. Inventor was a guy in West Virginia in the 1950s who replaced some aluminum with titanium to improve weldability. (Tom names "Larry Hyzak"; historical record points to Herbert Eiselstein at International Nickel's Huntington Alloys facility, Huntington WV. See editorial register flag.)
- **Era:** 1950s

### GTD-111 superalloy patent dispute
- **Anchor:** `§3.p4`–`§3.p5`, `§4.p7`
- **canonical_cluster_id:** "GTD-111 superalloy patent dispute" / "GE GTD-111 nickel superalloy patent dispute"
- **Frame in this lecture:** GE developed GTD-111 in early 1980s but couldn't patent the composition (too overlapped); patent office denied the heat-treatment patent for 18 years, then granted it after competitors had adopted the alloy. Royalty windfall. Chromalloy rejuvenation work on GTD-111 blades via HIP ties the case to §4.
- **Era:** early 1980s development, late 1990s patent grant
- **Materials/systems:** gamma prime precipitate microstructure; land-based turbine blades; HIP rejuvenation

### Hot isostatic pressing technology (general)
- **Anchor:** `§4.p3`, `§4.p5`–`§4.p7`
- **canonical_cluster_id:** "Hot isostatic pressing development at Battelle Memorial Institute" (closest aggregate match — Battelle is the standard HIP origin reference)
- **Frame in this lecture:** Background context for the rejuvenation method. 20,000 psi argon, 2,000°F, eight to ten hours; closes internal pores without deforming part shape. Discussed as a process before the Grafton vessel failure case anchors §5.

### Harley-Davidson aluminum cylinder head castings
- **Anchor:** `§4.p3`, `§5.p2`
- **canonical_cluster_id:** "Harley-Davidson aluminum cylinder head casting defects"
- **Frame in this lecture:** Example use case for HIP densification — referenced as the parts visible in the wrecked Grafton building after the explosion.
- **Materials/systems:** aluminum casting; engine cylinder heads

### Engine blade rejuvenation via hot isostatic pressing (HIP)
- **Anchor:** `§4.p7`
- **canonical_cluster_id:** "Engine blade rejuvenation via hot isostatic pressing (HIP)" / "Turbine blade coarsening and remanufacturing with HIP treatment"
- **Frame in this lecture:** Tom's collaboration with a student showed HIP could restore the original gamma prime microstructure of coarsened GTD-111 blades, enabling another 30,000-hour service life at ~$25,000/blade.

### LNG tanker steel specification practice
- **Anchor:** `§5.p5`
- **canonical_cluster_id:** "LNG tanker shipyard plate selection and testing circumvention" / "LNG vessel heat treatment coupon substitution and testing failure"
- **Frame in this lecture:** Brief cross-reference Tom uses to contextualize the prolongation-testing principle. 20.5 foot-pound Charpy minimum; best plate cut up for test specimens. Used to explain why a big forging needs a separate cut-off prolongation.

### Coast Guard test-circumvention pattern
- **Anchor:** `§5.p6`
- **canonical_cluster_id:** PROPOSED: Coast Guard / Navy material-test best-region circumvention pattern
- **Frame in this lecture:** One-line analogy: "This is just like the Coast Guard case — pick the best place to get the best properties, test it, pass your test, say we've got good material."

## Figures referenced

- **50°F engine temperature → $2B/year in commercial airline fuel** (`§2.p1`) — recurring framing figure for why nickel superalloys matter
- **30% of small-ship deployment time spent traveling to refuel** (`§2.p2`) — recurring figure for Navy fuel-economy motivation
- **30,000-hour commercial engine overhaul vs. 500-hour TF-30** (`§4.p1`) — recurring figure for commercial-vs-military reliability
- **20,000 psi / 2,000°F** for HIP operating conditions (`§4.p5`)
- **$25,000 per turbine blade** as the repair-economy threshold (`§4.p7`)
- **70 pieces averaging 5 tons / 250-ton vessel / 17 inches thick end / 11 inches thick wall** for the Grafton vessel (`§4.p4`, `§5.p1`)
- **$40M initial loss estimate, $60M+ final** for the Grafton incident (`§6.p2`)
