Repository: r-h-taylor/eagar-corpus

# The Eagar Corpus

A three-layer searchable archive of the recorded teaching of
Prof. Thomas W. Eagar (MIT, Department of Materials Science and
Engineering, 1976–2022).

**Version:** 1.0.0
**Released:** 2026-05-16
**Zenodo DOI:** [10.5281/zenodo.20226049](https://doi.org/10.5281/zenodo.20226049)
**License:** code under MIT (see [LICENSE](LICENSE)); corpus data under
CC-BY-4.0 (see [LICENSE-DATA](LICENSE-DATA))

## What this is

Thomas W. Eagar (1950–2022) was Professor of Materials Engineering at
MIT, where he taught from 1976 until his death. Beginning in 2011 he
self-recorded his classroom lectures and posted them publicly on
YouTube under the channel `eagar.mit.edu`. The recordings span eleven
years and 23 distinct course modules, totaling approximately 170 hours
and 231 lectures.

This repository is a scholarly edition of those lectures. For each
lecture, the corpus provides:

- a **cleaned middle layer** (`layer2.md`) — YouTube auto-captions
  consolidated into paragraphed prose, with line-break artifacts and
  pure captioner errors mechanically corrected;
- an **editorial layer** (`layer3.md`) — paragraph-anchored, smoothed
  for citability, with self-corrections rendered to their corrected
  form and physical-object teaching moves rendered as italicized stage
  directions;
- a **case index** (`case_index.md`) — substantively developed cases
  mapped to a canonical clustering of the corpus;
- an **extended case-reference file** (`extended_case_references.md`)
  where applicable — brief mentions of canonical cases surfaced by a
  reconciliation pass against the canon;
- an **editorial register** documenting layer-3 editorial decisions;
- a **transformation log** documenting layer-1 → layer-2 mechanical
  rules;
- a paragraph-level **anchors file** (`anchors.json`) mapping layer-3
  citations to layer-2 paragraphs;
- a **metadata file** (`metadata.json`).

The corpus contains 1,676 deduplicated canonical case clusters
(`ontology/cases_aggregate_v2.json`), of which approximately 1,190 are
referenced in the lectures — 935 substantively (anchored in
`case_index.md` files) and an additional 255 as brief mentions
(anchored in `extended_case_references.md` files).

## Repository structure

```
eagar-corpus/
├── README.md                          this file
├── LICENSE                            MIT, for the pipeline code
├── LICENSE-DATA                       CC-BY-4.0, for the corpus
├── CITATION.cff                       machine-readable citation
├── corpus/                            the 231 lectures
│   └── lectures/<video_id>/           per-lecture files
├── ontology/                          canon and reconciliation outputs
├── pipeline/                          scripts that built the corpus
│   └── pipeline_refs/                 conventions + worked example
└── docs/                              methodology and schema docs
```

## What is not in this repository

**Source captions (Layer 1).** The corpus is derived from YouTube
auto-captions for the publicly-posted lectures on the
`eagar.mit.edu` channel. The raw caption text is not redistributed
here; YouTube's terms of service govern the captions themselves.
Researchers wishing to reconstruct Layer 1 may fetch the captions
directly from YouTube using the video IDs in `metadata.json`. The
`metadata.json` files include a `raw_transcript_sha256` field for each
lecture so reconstructed captions can be verified against the source
text the pipeline processed.

## How to cite

For the corpus as a whole:

> Taylor, R. H. (2026). *The Eagar Corpus: a three-layer archive of
> the recorded teaching of Thomas W. Eagar (MIT, 2011–2022),*
> version 1.0.0. Zenodo. [10.5281/zenodo.20226049](https://doi.org/10.5281/zenodo.20226049).

For a specific passage, cite the canonical lecture record and
paragraph anchor:

> *Eagar Corpus*, lecture `-6n9y2szRqo` (3.371 Structural Materials
> Selection, Fall 2014, lecture 11/13), §5.p8.

For more on citation conventions, see [`docs/citation.md`](docs/citation.md).

## Companion paper

R. H. Taylor, "Teaching Engineering as Practice and Science: A
Case-Pedagogy Corpus," *Journal of Materials Education* (forthcoming
2026). The corpus is the empirical basis of that paper.

File: corpus/lectures/MXXmgVe2ryw/case_index.md
# Case Index — Lecture 12

*Citation format: layer 3 paragraph anchor (e.g. `§4.p2`). Click-through in the static site reveals the corresponding layer 2 passage with timestamp range.*

This lecture is primarily a theory-and-method session on drawing and necking, with two extended forensic cases (the gas well steel weld and the black light bulb) and several recurring industrial touchstones (Coca-Cola cans, Corning optical fiber, Sylvania light bulbs).

## Cases in this lecture

### Coca-Cola can manufacturing
- **Anchor:** `§1.p3`–`§1.p6`
- **canonical_cluster_id:** "Coca-Cola can manufacturing"
- **Frame in this lecture:** Used to illustrate multi-stage deep drawing plus ironing in one stroke, with five-micron die tolerances and supercomputer design.
- **Materials/systems:** aluminum (US), steel (Japan); carbide ironing rings
- **Era:** contemporary (2012)

### Plastic two-liter soda bottle pressure dependence
- **Anchor:** `§1.p6`
- **canonical_cluster_id:** "Plastic soda bottle pressure dependence"
- **Frame in this lecture:** Demonstration of how internal pressure stabilizes thin-walled containers.

### Gas well steel weld brittle fracture (forensic)
- **Anchor:** `§4.p2`–`§4.p5`
- **canonical_cluster_id:** "Gas well steel weld brittle fracture"
- **Frame in this lecture:** Tom's notched-vs-smooth 1045 tensile bar experiment to demonstrate that triaxiality alone — not material brittleness — can switch fracture mode from ductile dimples to cleavage. Used to refute the opposing experts' claim that brittle-looking fracture proved brittle material.
- **Materials/systems:** 1045/1046 plain carbon steel; gas well downhole weld
- **Era:** circa 2010-2011 (lecture says "year and a half ago")

### Lüders strains / stretcher strains in mild steel
- **Anchor:** `§3.p4`–`§3.p10`
- **canonical_cluster_id:** "Automotive sheet metal stretcher strain defects"
- **Frame in this lecture:** Historical case (pre-1960) of nitrogen-induced Lüders strains creating visible bands on painted automotive sheet metal. Resolved by improved steelmaking that removes nitrogen.
- **Materials/systems:** mild steel sheet; automotive body panels
- **Era:** pre-1960 problem; ongoing research through 1970s

### TRIP steels (transformation-induced plasticity)
- **Anchor:** `§2.p5`–`§2.p6`
- **canonical_cluster_id:** PROPOSED: TRIP steels for automotive deep drawing
- **Frame in this lecture:** Recent (early 2010s) automotive steel development achieving 50%+ necking strain via martensitic transformation, as an alternative to superplasticity.

### Corning optical fiber manufacturing
- **Anchor:** `§6.p1`–`§6.p6`
- **canonical_cluster_id:** "Optical fiber manufacturing (Corning)"
- **Frame in this lecture:** Functionally graded glass rod made by plasma-spraying glass frit on a lathe, then dieless-drawn using a temperature gradient as the "die". Exploits glass's Newtonian behavior (m = 1).
- **Materials/systems:** functionally graded silica glass
- **Era:** mature technology, ongoing

### Optical fiber transatlantic repeater reduction
- **Anchor:** `§6.p3`
- **canonical_cluster_id:** "Optical fiber transatlantic repeater reduction"
- **Frame in this lecture:** From "couple hundred yards" range for early fibers to "thousands of miles without losing more than half" today, enabling sparse undersea repeater stations.

### Corning manufacturing security and IP protection
- **Anchor:** `§7.p1`–`§7.p3`
- **canonical_cluster_id:** "Corning technology theft incidents"
- **Frame in this lecture:** Corning has second-tightest security Tom has ever seen (after nuclear weapons facilities), driven by past IP loss. Tom recently visited their computer-screen glass plant under confidentiality.

### Corning float glass / Pilkington process
- **Anchor:** `§7.p2`
- **canonical_cluster_id:** "Pilkington float glass process"
- **Frame in this lecture:** Referenced as background covered in casting lectures.

### Walker spy case
- **Anchor:** `§7.p4`
- **canonical_cluster_id:** PROPOSED: Walker spy case (military base security tightening)
- **Frame in this lecture:** Mid-1980s espionage case that ended easy civilian access to US military bases.

### Black light bulb eye injury case (forensic)
- **Anchor:** `§8.p5`–`§8.p10`
- **canonical_cluster_id:** "Black light bulb eye injury case"
- **Frame in this lecture:** Korean hand-blown black light bulb shattered when soapy water dripped on hot bulb; teenager lost an eye. Tom proposed a drop test he wasn't allowed to run himself; students ran it and confirmed residual stresses caused the failure. Case settled.
- **Materials/systems:** hand-blown incandescent bulb glass; non-uniform wall thickness
- **Era:** undated (Southern California attorney call)

### Professor Owen's chemically tempered glass demonstration
- **Anchor:** `§8.p4`
- **canonical_cluster_id:** "Professor Omen's chemically tempered glass demonstration"
- **Frame in this lecture:** A piece of bowed chemically tempered glass that could be flattened by hand without breaking, demonstrating favorable compressive surface stresses. Name uncertain ("Owen" or "Omen").

### Bob Rose light bulb classroom demonstration
- **Anchor:** `§9.p2`
- **canonical_cluster_id:** "Bob Rose light bulb classroom demonstration"
- **Frame in this lecture:** Thesis advisor Bob Rose stopped at the Sylvania Beverly plant before 3.091 lectures to collect freshly made light bulbs, which he then threw across 10-250 — they bounced because moisture had not yet attacked the surface.
- **Materials/systems:** soda-lime glass bulbs; surface silicate hydroxide attack
- **Era:** 1970s

### Freshly made light bulb strength demonstration
- **Anchor:** `§9.p1`–`§9.p3`
- **canonical_cluster_id:** "Freshly made light bulb strength demonstration"
- **Frame in this lecture:** Combined with the Bob Rose anecdote; explains why fiberglass is coated with epoxy immediately after drawing — to preserve the 200 ksi surface strength before moisture corrosion creates micron-scale flaws that destroy fracture toughness.

### Sylvania light bulb glass strength demonstration
- **Anchor:** `§9.p2`
- **canonical_cluster_id:** "Sylvania light bulb glass strength demonstration"
- **Frame in this lecture:** Same as above; Sylvania's Beverly, MA plant was the source of the freshly-made bulbs.

## Figures referenced

- **Glass fracture toughness** "less than one ksi square root of inch" (§9.p3) — framing figure for why surface flaws are catastrophic in glass.
- **Fiberglass strength** "200 ksi if you actually could measure them" (§9.p1) — surface-preserved glass fiber theoretical strength.
- **Coke can wall thickness** 9 mil blank → 3.5 mil sidewall via two draws plus ironing (§1.p4).
- **Strain hardening exponent** typical values: 0.15 high-strength steel, 0.2 low-carbon steel, 0.25 lower-strength steel, 0.5 martensitic stainless / TRIP (§2.p5).
- **Lüders band angle** 55° to tensile axis from Mohr's circle plane-strain construction (§5.p3).
