Repository: r-h-taylor/eagar-corpus

# The Eagar Corpus

A three-layer searchable archive of the recorded teaching of
Prof. Thomas W. Eagar (MIT, Department of Materials Science and
Engineering, 1976–2022).

**Version:** 1.0.0
**Released:** 2026-05-16
**Zenodo DOI:** [10.5281/zenodo.20226049](https://doi.org/10.5281/zenodo.20226049)
**License:** code under MIT (see [LICENSE](LICENSE)); corpus data under
CC-BY-4.0 (see [LICENSE-DATA](LICENSE-DATA))

## What this is

Thomas W. Eagar (1950–2022) was Professor of Materials Engineering at
MIT, where he taught from 1976 until his death. Beginning in 2011 he
self-recorded his classroom lectures and posted them publicly on
YouTube under the channel `eagar.mit.edu`. The recordings span eleven
years and 23 distinct course modules, totaling approximately 170 hours
and 231 lectures.

This repository is a scholarly edition of those lectures. For each
lecture, the corpus provides:

- a **cleaned middle layer** (`layer2.md`) — YouTube auto-captions
  consolidated into paragraphed prose, with line-break artifacts and
  pure captioner errors mechanically corrected;
- an **editorial layer** (`layer3.md`) — paragraph-anchored, smoothed
  for citability, with self-corrections rendered to their corrected
  form and physical-object teaching moves rendered as italicized stage
  directions;
- a **case index** (`case_index.md`) — substantively developed cases
  mapped to a canonical clustering of the corpus;
- an **extended case-reference file** (`extended_case_references.md`)
  where applicable — brief mentions of canonical cases surfaced by a
  reconciliation pass against the canon;
- an **editorial register** documenting layer-3 editorial decisions;
- a **transformation log** documenting layer-1 → layer-2 mechanical
  rules;
- a paragraph-level **anchors file** (`anchors.json`) mapping layer-3
  citations to layer-2 paragraphs;
- a **metadata file** (`metadata.json`).

The corpus contains 1,676 deduplicated canonical case clusters
(`ontology/cases_aggregate_v2.json`), of which approximately 1,190 are
referenced in the lectures — 935 substantively (anchored in
`case_index.md` files) and an additional 255 as brief mentions
(anchored in `extended_case_references.md` files).

## Repository structure

```
eagar-corpus/
├── README.md                          this file
├── LICENSE                            MIT, for the pipeline code
├── LICENSE-DATA                       CC-BY-4.0, for the corpus
├── CITATION.cff                       machine-readable citation
├── corpus/                            the 231 lectures
│   └── lectures/<video_id>/           per-lecture files
├── ontology/                          canon and reconciliation outputs
├── pipeline/                          scripts that built the corpus
│   └── pipeline_refs/                 conventions + worked example
└── docs/                              methodology and schema docs
```

## What is not in this repository

**Source captions (Layer 1).** The corpus is derived from YouTube
auto-captions for the publicly-posted lectures on the
`eagar.mit.edu` channel. The raw caption text is not redistributed
here; YouTube's terms of service govern the captions themselves.
Researchers wishing to reconstruct Layer 1 may fetch the captions
directly from YouTube using the video IDs in `metadata.json`. The
`metadata.json` files include a `raw_transcript_sha256` field for each
lecture so reconstructed captions can be verified against the source
text the pipeline processed.

## How to cite

For the corpus as a whole:

> Taylor, R. H. (2026). *The Eagar Corpus: a three-layer archive of
> the recorded teaching of Thomas W. Eagar (MIT, 2011–2022),*
> version 1.0.0. Zenodo. [10.5281/zenodo.20226049](https://doi.org/10.5281/zenodo.20226049).

For a specific passage, cite the canonical lecture record and
paragraph anchor:

> *Eagar Corpus*, lecture `-6n9y2szRqo` (3.371 Structural Materials
> Selection, Fall 2014, lecture 11/13), §5.p8.

For more on citation conventions, see [`docs/citation.md`](docs/citation.md).

## Companion paper

R. H. Taylor, "Teaching Engineering as Practice and Science: A
Case-Pedagogy Corpus," *Journal of Materials Education* (forthcoming
2026). The corpus is the empirical basis of that paper.

File: corpus/lectures/PLoJwbIouJc/case_index.md
# Case Index — Welding Metallurgy, Spring 2014, Lecture 8/29

*Citation format: layer 3 paragraph anchor (e.g. `§4.p2`). Click-through in the static site reveals the corresponding layer 2 passage with timestamp range.*

This is a mechanism lecture, not a case lecture — Tom is building the hydrogen-cracking framework. Cases surface as brief illustrations of mechanism points; each is fully developed elsewhere in the corpus.

## Cases referenced

### Rensselaer Hydrogen Diffusion Experiments (1950s–1960s)
- **Anchor:** `§3.p1`
- **canonical_cluster_id:** "Rensselaer Hydrogen Diffusion Experiments (1950s–1960s)"
- **Frame in this lecture:** RPI experiment from "back in the 1970s" — polished, stressed, cracked steel specimen immersed in water under microscope; bubbles observed at the crack tip increasing with applied stress. Used to motivate the energy argument for why hydrogen migrates to crack tips.
- **Note:** Tom dates the experiment to the 1970s here; canonical cluster name uses "1950s–1960s." Possible date discrepancy; flag for cross-lecture reconciliation.
- **Era:** 1970s (per this lecture)

### Electroplated bicycle tube fatality
- **Anchor:** `§4.p1`
- **canonical_cluster_id:** "Electroplated bicycle tube fatality"
- **Frame in this lecture:** Brief callback ("we talked about electroplating of bicycle tubes") used to anchor the 375°F bake-out rule. If the tube had been baked within an hour of plating, no hydrogen crack would have formed, no fatigue propagation, no paraplegia.
- **Materials/systems:** Electroplated steel bicycle tubing; hydrogen embrittlement.

### Nautilus submarine hydrogen cracking during construction
- **Anchor:** `§7.p2`, `§7.p3`, `§7.p4`
- **canonical_cluster_id:** "Nautilus submarine hydrogen cracking during construction"
- **Frame in this lecture:** Centerpiece historical case of the lecture. Mid-1950s Nautilus mockup construction with HY-80; egg-crate stiffener welds made during the day; cracks audible as rifle-shot reports during the night shift — delayed hydrogen cracking, 8-hour diffusion timescale to crack tip. Workaround: switch to austenitic stainless steel electrodes (FCC structure, higher H solubility, lower cracking susceptibility) at the cost of undermatched strength.
- **Materials/systems:** HY-80 steel hull; cellulosic and basic stick electrodes; austenitic stainless steel weld metal; submarine egg-crate internal structure.
- **Era:** mid-1950s.
- **Also referenced:** `§4.p2` (HY-80 weld sample held up); `§7.p2` (HY-80 80 ksi vs. WWII low-strength 35–40 ksi submarine steel, 200-foot depth limit).

### USS Nautilus heat exchanger design
- **Not in this lecture.** Note: the Nautilus references here are about hull welding, not heat exchangers. Distinct canonical cluster.

### Seawolf submarine welding hydrogen embrittlement failures
- **Anchor:** `§5.p1`
- **canonical_cluster_id:** "Seawolf submarine hydrogen cracking" (closest match) or "Groton Connecticut submarine welding hydrogen embrittlement failures"
- **Frame in this lecture:** One-sentence flag — "I can tell you a story about welding of the Seawolf submarine, and I tracked it down in my opinion to lubricants." Tom does not develop the case here. The hydrocarbon-as-hydrogen-source point is what's being illustrated.
- **Materials/systems:** Submarine welding; hydrocarbon lubricant contamination.

### Groton Connecticut submarine welding hydrogen embrittlement failures
- **Anchor:** `§5.p9`, `§7.p1`
- **canonical_cluster_id:** "Groton Connecticut submarine welding hydrogen embrittlement failures"
- **Frame in this lecture:** Operational practice case — New London / Groton shipyard electrode-issuance and stub-return protocols. 20 electrodes at a time, 2-hour exposure limit, insulated canisters, mandatory stub return. Also: 85% relative humidity prohibition violated ~200 days/year at east-coast shipyards.
- **Materials/systems:** Low-hydrogen stick electrodes (7018 class); rod ovens at 200–250°F.

### Clayton Christensen innovator's dilemma research—steel mill cost data
- **Anchor:** `§6.p8`
- **canonical_cluster_id:** "Clayton Christensen innovator's dilemma research—steel mill cost data"
- **Frame in this lecture:** Anecdote about origin of the $15 billion integrated steel plant cost figure cited in *The Innovator's Dilemma*. Tom sketched it on a napkin in Saginaw, Michigan airport; daughter Rebecca passed it to Christensen during a summer job. Used as a teaching point about citation laundering and scientific rigor — Bureau of Labor Statistics later cited Tom's welder-count estimate the same way.
- **Era:** early 1990s.

### Welding handbook electrode consumption survey
- **Anchor:** `§6.p5`, `§6.p6`, `§6.p7`
- **canonical_cluster_id:** "Welding handbook electrode consumption survey"
- **Frame in this lecture:** Tom's 1980s back-of-envelope estimate of US welder population (700,000 full-time equivalent → ~2 million total counting part-time). Calculated from stick-electrode pounds sold ÷ pounds-per-hour deposition rate ÷ assumed hours. Estimate later appeared in the eighth edition of the AWS welding handbook (~early 1990s) attributed to the Bureau of Labor Statistics, which had in fact called AWS for the number — Tom's number.
- **Era:** estimate made ~1984; appeared in handbook ~early 1990s.

### ESAB founding (Gothenburg, Sweden, ~1910)
- **Anchor:** `§5.p8`
- **canonical_cluster_id:** PROPOSED: ESAB founding from muddy-electrode discovery (Gothenburg ~1910)
- **Frame in this lecture:** Origin story for mineral-coated electrodes. Welder in Gothenburg dipped bar electrode in mud, found mineral coating excluded atmospheric nitrogen and eliminated porosity. Became basis of ESAB, now one of the world's largest welding companies. Also: contemporary discovery of cellulosic coatings from paper-wrapped electrodes.
- **Era:** ~1910.

## Figures referenced (not cases)

- **60% of welding by stick electrode (40 years ago):** §5.p2, §6.p5. Tom's recurring framing statistic for the dominance of SMAW historically.
- **85% relative humidity / 200 days/year:** §7.p1. Used to make the point that Navy welding specs are routinely violated by necessity.
- **30 ppm hydrogen at iron melting point, 1 atm H2:** §8.p1, §8.p2. Zapffe phase diagram reading.
- **48-hour code requirement for NDT on 100 ksi steel:** §4.p2. Specification anchor for delayed-cracking practice.
- **$15 billion integrated steel plant / mini mill comparison:** §6.p8. Recurring figure across Eagar's productivity-and-cost lectures.
- **700,000 / 2 million US welders:** §6.p5–§6.p7. Recurring figure.

## Open questions
- The Rensselaer experiment date (1970s per this lecture vs. "1950s–1960s" canonical) should be reconciled when more occurrences are indexed.
- The Seawolf-vs.-Groton submarine hydrogen-cracking clusters in the canon appear to overlap; this lecture's references suggest they may be distinguishable as (a) the Seawolf-specific lubricant-contamination case and (b) the general Groton shipyard electrode-management practice. Flag for canon reconciliation.
