Repository: r-h-taylor/eagar-corpus

# The Eagar Corpus

A three-layer searchable archive of the recorded teaching of
Prof. Thomas W. Eagar (MIT, Department of Materials Science and
Engineering, 1976–2022).

**Version:** 1.0.0
**Released:** 2026-05-16
**Zenodo DOI:** [10.5281/zenodo.20226049](https://doi.org/10.5281/zenodo.20226049)
**License:** code under MIT (see [LICENSE](LICENSE)); corpus data under
CC-BY-4.0 (see [LICENSE-DATA](LICENSE-DATA))

## What this is

Thomas W. Eagar (1950–2022) was Professor of Materials Engineering at
MIT, where he taught from 1976 until his death. Beginning in 2011 he
self-recorded his classroom lectures and posted them publicly on
YouTube under the channel `eagar.mit.edu`. The recordings span eleven
years and 23 distinct course modules, totaling approximately 170 hours
and 231 lectures.

This repository is a scholarly edition of those lectures. For each
lecture, the corpus provides:

- a **cleaned middle layer** (`layer2.md`) — YouTube auto-captions
  consolidated into paragraphed prose, with line-break artifacts and
  pure captioner errors mechanically corrected;
- an **editorial layer** (`layer3.md`) — paragraph-anchored, smoothed
  for citability, with self-corrections rendered to their corrected
  form and physical-object teaching moves rendered as italicized stage
  directions;
- a **case index** (`case_index.md`) — substantively developed cases
  mapped to a canonical clustering of the corpus;
- an **extended case-reference file** (`extended_case_references.md`)
  where applicable — brief mentions of canonical cases surfaced by a
  reconciliation pass against the canon;
- an **editorial register** documenting layer-3 editorial decisions;
- a **transformation log** documenting layer-1 → layer-2 mechanical
  rules;
- a paragraph-level **anchors file** (`anchors.json`) mapping layer-3
  citations to layer-2 paragraphs;
- a **metadata file** (`metadata.json`).

The corpus contains 1,676 deduplicated canonical case clusters
(`ontology/cases_aggregate_v2.json`), of which approximately 1,190 are
referenced in the lectures — 935 substantively (anchored in
`case_index.md` files) and an additional 255 as brief mentions
(anchored in `extended_case_references.md` files).

## Repository structure

```
eagar-corpus/
├── README.md                          this file
├── LICENSE                            MIT, for the pipeline code
├── LICENSE-DATA                       CC-BY-4.0, for the corpus
├── CITATION.cff                       machine-readable citation
├── corpus/                            the 231 lectures
│   └── lectures/<video_id>/           per-lecture files
├── ontology/                          canon and reconciliation outputs
├── pipeline/                          scripts that built the corpus
│   └── pipeline_refs/                 conventions + worked example
└── docs/                              methodology and schema docs
```

## What is not in this repository

**Source captions (Layer 1).** The corpus is derived from YouTube
auto-captions for the publicly-posted lectures on the
`eagar.mit.edu` channel. The raw caption text is not redistributed
here; YouTube's terms of service govern the captions themselves.
Researchers wishing to reconstruct Layer 1 may fetch the captions
directly from YouTube using the video IDs in `metadata.json`. The
`metadata.json` files include a `raw_transcript_sha256` field for each
lecture so reconstructed captions can be verified against the source
text the pipeline processed.

## How to cite

For the corpus as a whole:

> Taylor, R. H. (2026). *The Eagar Corpus: a three-layer archive of
> the recorded teaching of Thomas W. Eagar (MIT, 2011–2022),*
> version 1.0.0. Zenodo. [10.5281/zenodo.20226049](https://doi.org/10.5281/zenodo.20226049).

For a specific passage, cite the canonical lecture record and
paragraph anchor:

> *Eagar Corpus*, lecture `-6n9y2szRqo` (3.371 Structural Materials
> Selection, Fall 2014, lecture 11/13), §5.p8.

For more on citation conventions, see [`docs/citation.md`](docs/citation.md).

## Companion paper

R. H. Taylor, "Teaching Engineering as Practice and Science: A
Case-Pedagogy Corpus," *Journal of Materials Education* (forthcoming
2026). The corpus is the empirical basis of that paper.

File: corpus/lectures/RU6_LtJn3rY/case_index.md
# Case Index — Lecture 9

*Citation format: layer 3 paragraph anchor (e.g. `§5.p7`). Click-through in the static site reveals the corresponding layer 2 passage with timestamp range.*

## Cases referenced

### Canadian aluminum-silicon carbide composite casting development
- **Anchor:** `§1.p4`, `§1.p5`, `§1.p7`
- **canonical_cluster_id:** "Canadian aluminum-silicon carbide composite casting development"
- **Frame in this lecture:** Late 1970s / early 1980s Canadian company that developed a cast aluminum-SiC composite. Used by Tom as the prototype example of a composite that traded property gains in strength for losses in toughness, formability, joinability, corrosion resistance, and cost.
- **Materials/systems:** Aluminum matrix, silicon carbide particle reinforcement, casting process.
- **Era:** Late 1970s–mid 1980s.

### University of Alaska asphalt research program
- **Anchor:** `§1.p3`
- **canonical_cluster_id:** "University of Alaska asphalt research program"
- **Frame in this lecture:** Tom's visit ten or fifteen years before this lecture (so ~late 1990s/early 2000s) to UA Fairbanks, where a program was running on improved asphalts for the southern half of Alaska. Used to illustrate that even mature composite materials (asphalt) have unsolved environmental-durability research problems.
- **Materials/systems:** Asphalt composites in extreme cold.

### Alaska highway asphalt degradation
- **Anchor:** `§1.p2`, `§1.p3`
- **canonical_cluster_id:** "Alaska highway asphalt degradation"
- **Frame in this lecture:** North of Fairbanks roads aren't paved because winter freeze-thaw cycles destroy asphalt. Connects to the UA Fairbanks research program above.
- **Era:** Ongoing.

### V-22 Osprey aircraft
- **Anchor:** `§1.p1`
- **canonical_cluster_id:** "V-22 Osprey aircraft"
- **Frame in this lecture:** Brief reference back to a prior lecture's discussion: the Osprey could not have flown without high-performance composites. Used as the marquee aerospace-composite example.

### Sylvania light bulb glass strength demonstration
- **Anchor:** `§2.p3`
- **canonical_cluster_id:** "Sylvania light bulb glass strength demonstration"
- **Frame in this lecture:** Tom's old thesis advisor (3.091 lecturer, North Shore resident) would stop at the Sylvania lightbulb plant in Danvers to pick up freshly-blown bulbs that could be bounced across a classroom. Used to teach that brittle materials are flaw-controlled — freshly-made glass with no surface imperfections is extraordinarily strong.
- **Materials/systems:** Soda-lime glass, surface defects, moisture etching.

### Fiberglass truck bed trial at coal mine
- **Anchor:** `§2.p4`
- **canonical_cluster_id:** "Fiberglass truck bed trial at coal mine"
- **Frame in this lecture:** Joel Clark, working with Ford, supplied resin-molded composite truck beds to a coal mining operation for a six-month wear test alongside steel beds. The mine refused to return the composite beds because they didn't crack. Used to show composites can win on durability where cost is acceptable.
- **Materials/systems:** Polymer resin-mold composites vs. steel truck beds.
- **Era:** 1990s.

### Reynolds Aluminum foil manufacturing
- **Anchor:** `§3.p3`
- **canonical_cluster_id:** "Reynolds Aluminum foil manufacturing"
- **Frame in this lecture:** R.J. Reynolds Tobacco needed something to wrap tobacco in, so started making aluminum foil around 1900; the aluminum business eventually grew separate from tobacco. Used to teach the historical breadth of the aluminum industry beyond Alcoa.
- **Era:** ~1900–present.

### Alcoa monopoly and price fixing with Dow Chemical
- **Anchor:** `§3.p3`
- **canonical_cluster_id:** "Alcoa monopoly and price fixing with Dow Chemical"
- **Frame in this lecture:** Tom references how trust-busters broke up Alcoa, spinning off the Aluminum Company of Canada (Alcan). Mention of Alcoa's monopoly position prior to that breakup.
- **Era:** Mid-20th century.

### Lakshmi Mittal steel mill acquisition strategy
- **Anchor:** `§3.p4`
- **canonical_cluster_id:** "Lakshmi Mittal steel mill acquisition strategy"
- **Frame in this lecture:** "This guy in India" bought up unprofitable steel companies for a song; ArcelorMittal became the second largest steel company in the world. Used to illustrate that Wall Street misread steel's productivity-driven margin collapse as industry decline.

### US Steel industry decline and management failure
- **Anchor:** `§3.p4`
- **canonical_cluster_id:** "US Steel industry decline and management failure"
- **Frame in this lecture:** Steel companies' profitability suffered for thirty years not because steel was obsolete but because productivity gains commoditized the product. Wall Street misread this as backwardness. Some management was backward.

### Longfellow Bridge guardrail perforation
- **Anchor:** `§4.p5`, `§4.p6`
- **canonical_cluster_id:** "Longfellow Bridge guardrail perforation"
- **Frame in this lecture:** Hundred-year-old Longfellow Bridge handrails are rusted through, perforated, where snow (pH 5.5 frozen acid rain) accumulates and melts. Used to teach atmospheric corrosion rate (~4 mil/year) and the square-root-of-time scaling.
- **Materials/systems:** Carbon steel handrails, cast iron rails (which corrode less due to silicon glass surface).
- **Era:** Bridge ~1900, current corrosion observation.

### New England highway bridge rebar corrosion
- **Anchor:** `§4.p2`
- **canonical_cluster_id:** "New England highway bridge rebar corrosion"
- **Frame in this lecture:** Rebar corrosion expands the steel, blows out concrete, creates highway potholes; full bridge-deck rebuilds required every ~20 years. Used to set up corrosion as steel's Achilles heel and motivate galvanized / stainless / nickel-base rebar substitution attempts.

### Black iron pipe corrosion rate field observation
- **Anchor:** `§4.p4`
- **canonical_cluster_id:** "Black iron pipe corrosion rate field observation"
- **Frame in this lecture:** Physical-object demonstration. Tom produces black iron pipe to teach that the magnetite (Fe3O4) scale formed at hot-rolling temperatures adheres to steel because its CTE matches, in contrast to hematite rust which spalls off.
- **Materials/systems:** Black iron pipe, Fe3O4 magnetite, Fe2O3·xH2O hematite, wüstite.

### Steel-toe boot heat treating tank stress corrosion cracking / hydrogen embrittlement
- **Anchor:** `§5.p5`, `§5.p6`
- **canonical_cluster_id:** "Steel-toe boot heat treating tank stress corrosion cracking / hydrogen embrittlement"
- **Frame in this lecture:** Heat-treating shop near Boston airport built a large welded steel tank for sodium nitrate quench bath of steel-toe boot toes. Tank cracked at the welds. Literature said sodium nitrate causes stress corrosion cracking; Tom's U-bend test with anodic polarization wouldn't crack the specimen, but reversing the polarity (cathodic) cracked it within 24 hours. The real mechanism was hydrogen embrittlement, not SCC.
- **Materials/systems:** Welded high-strength low-alloy steel; sodium nitrate quench bath.
- **Era:** Tom's consulting case, era not specified in this lecture.

### USS Sea Wolf submarine hull cracking
- **Anchor:** `§5.p7`, `§5.p8`
- **canonical_cluster_id:** "USS Sea Wolf submarine hull cracking"
- **Frame in this lecture:** Around 1992 at Groton (Electric Boat), the Navy moved from HY-80 to HY-100 for the Sea Wolf hull. A grinder noticed swarf lining up along sub-eighth-inch cracks in completed welds. Re-inspection found all welds (18% of hull complete) full of microscopic hydrogen cracks. Required scrapping the completed portion, delaying the program a year and costing ~$2 billion. Fix: preheat the steel to 400°F, with welders working in recirculated-liquid blue jelly suits inside heated submarine compartments.
- **Materials/systems:** HY-100 steel, welding hydrogen embrittlement.
- **Era:** ~1992.

### Nuclear submarine welding hydrogen embrittlement cracks
- **Anchor:** `§5.p3`
- **canonical_cluster_id:** "Nuclear submarine welding hydrogen embrittlement cracks"
- **Frame in this lecture:** General reference to Groton submarine welding: if hydrogen isn't controlled, night-shift welders hear cracks running through the steel like rifle shots. Sets up the Sea Wolf case at §5.p7.

### Bolt hydrogen embrittlement cracking dispute
- **Anchor:** `§5.p4`
- **canonical_cluster_id:** "Bolt hydrogen embrittlement cracking dispute"
- **Frame in this lecture:** A cracked bolt that Dr. Ballinger circulated in class. Tom and Ballinger are still debating whether the mechanism is hydrogen embrittlement (cathodic) or stress corrosion cracking (anodic). Used to introduce the anode/cathode distinction between the two mechanisms.

### Corvette magnesium engine cradle corrosion study
- **Anchor:** *not used in this lecture* — Corvette is referenced at §2.p4 only as "the first fiberglass automobile."

### Joel Clark Ford composite truck bed coal mine trial
- **Anchor:** `§2.p4`
- **canonical_cluster_id:** PROPOSED: Joel Clark Ford composite truck bed coal mine trial
- **Note:** Matches the existing aggregate cluster "Fiberglass truck bed trial at coal mine" — see entry above; not a new proposed case, just additional attribution to Joel Clark (MIT colleague) and Ford.

## Figures referenced

- **Steel atmospheric corrosion rate: ~4 mil/year, growing as √t** (§4.p5–p6). Recurring framing figure.
- **Sea Wolf hydrogen-cracking remediation cost: ~$2 billion, program delay ~1 year** (§5.p8).
- **US corrosion cost estimate: ~$200 billion/year, ~80–90% attributable to steel** (§4.p2). Recurring framing figure across the corpus.
- **Steel industry size: ~$1 trillion worldwide; aluminum ~$100–200 billion; silicon chips ~$200 billion** (§3.p5).
- **Steel ~90% of world metal by weight; aluminum ~2%** (§3.p2).
- **Carbon content vs. max hardness: 0.1%C → Rockwell C 25; 0.6%C → Rockwell C 60** (§6.p7).
- **Preheat temperature for ASTM hydrogen bake-out: 375°F** (§5.p3); Sea Wolf preheat: 400°F (§5.p8).
- **GDP fraction attributable to structural materials: ~25%** (§3.p6).
