Repository: r-h-taylor/eagar-corpus

# The Eagar Corpus

A three-layer searchable archive of the recorded teaching of
Prof. Thomas W. Eagar (MIT, Department of Materials Science and
Engineering, 1976–2022).

**Version:** 1.0.0
**Released:** 2026-05-16
**Zenodo DOI:** [10.5281/zenodo.20226049](https://doi.org/10.5281/zenodo.20226049)
**License:** code under MIT (see [LICENSE](LICENSE)); corpus data under
CC-BY-4.0 (see [LICENSE-DATA](LICENSE-DATA))

## What this is

Thomas W. Eagar (1950–2022) was Professor of Materials Engineering at
MIT, where he taught from 1976 until his death. Beginning in 2011 he
self-recorded his classroom lectures and posted them publicly on
YouTube under the channel `eagar.mit.edu`. The recordings span eleven
years and 23 distinct course modules, totaling approximately 170 hours
and 231 lectures.

This repository is a scholarly edition of those lectures. For each
lecture, the corpus provides:

- a **cleaned middle layer** (`layer2.md`) — YouTube auto-captions
  consolidated into paragraphed prose, with line-break artifacts and
  pure captioner errors mechanically corrected;
- an **editorial layer** (`layer3.md`) — paragraph-anchored, smoothed
  for citability, with self-corrections rendered to their corrected
  form and physical-object teaching moves rendered as italicized stage
  directions;
- a **case index** (`case_index.md`) — substantively developed cases
  mapped to a canonical clustering of the corpus;
- an **extended case-reference file** (`extended_case_references.md`)
  where applicable — brief mentions of canonical cases surfaced by a
  reconciliation pass against the canon;
- an **editorial register** documenting layer-3 editorial decisions;
- a **transformation log** documenting layer-1 → layer-2 mechanical
  rules;
- a paragraph-level **anchors file** (`anchors.json`) mapping layer-3
  citations to layer-2 paragraphs;
- a **metadata file** (`metadata.json`).

The corpus contains 1,676 deduplicated canonical case clusters
(`ontology/cases_aggregate_v2.json`), of which approximately 1,190 are
referenced in the lectures — 935 substantively (anchored in
`case_index.md` files) and an additional 255 as brief mentions
(anchored in `extended_case_references.md` files).

## Repository structure

```
eagar-corpus/
├── README.md                          this file
├── LICENSE                            MIT, for the pipeline code
├── LICENSE-DATA                       CC-BY-4.0, for the corpus
├── CITATION.cff                       machine-readable citation
├── corpus/                            the 231 lectures
│   └── lectures/<video_id>/           per-lecture files
├── ontology/                          canon and reconciliation outputs
├── pipeline/                          scripts that built the corpus
│   └── pipeline_refs/                 conventions + worked example
└── docs/                              methodology and schema docs
```

## What is not in this repository

**Source captions (Layer 1).** The corpus is derived from YouTube
auto-captions for the publicly-posted lectures on the
`eagar.mit.edu` channel. The raw caption text is not redistributed
here; YouTube's terms of service govern the captions themselves.
Researchers wishing to reconstruct Layer 1 may fetch the captions
directly from YouTube using the video IDs in `metadata.json`. The
`metadata.json` files include a `raw_transcript_sha256` field for each
lecture so reconstructed captions can be verified against the source
text the pipeline processed.

## How to cite

For the corpus as a whole:

> Taylor, R. H. (2026). *The Eagar Corpus: a three-layer archive of
> the recorded teaching of Thomas W. Eagar (MIT, 2011–2022),*
> version 1.0.0. Zenodo. [10.5281/zenodo.20226049](https://doi.org/10.5281/zenodo.20226049).

For a specific passage, cite the canonical lecture record and
paragraph anchor:

> *Eagar Corpus*, lecture `-6n9y2szRqo` (3.371 Structural Materials
> Selection, Fall 2014, lecture 11/13), §5.p8.

For more on citation conventions, see [`docs/citation.md`](docs/citation.md).

## Companion paper

R. H. Taylor, "Teaching Engineering as Practice and Science: A
Case-Pedagogy Corpus," *Journal of Materials Education* (forthcoming
2026). The corpus is the empirical basis of that paper.

File: corpus/lectures/Sk-yqbN81qY/layer2.md
# Layer 2 — Lecture 10/29, Spring 2014 cleanup edit

*Source: `Sk-yqbN81qY` (3.371 Welding Metallurgy, Spring 2014, lecture 10/29). Guest lecture by Mike Bauman IV, former student of Prof. Eagar. Layer 2 transformation: filler removed, sentence boundaries inserted, captioner errors corrected, spoken slips bracketed. No reordering, no cuts of self-corrections or stage business. Paragraph breaks at natural pauses in delivery.*

---

`p1` [00:03] So like I told you last time, my name is Mike Bauman [IV]. I'm the former student of Professor Eagar's, and he's asked me to help out. Talked to you last time about stainless steels, and we got through austenitic and ferritic stainless steels. I wanted to spend a few minutes today on martensitic stainless steels. It's a smaller class of stainless steels as compared to the austenitic that — especially the austenitic that we talked about last time — but I did want to spend a couple of minutes on that, and then we'll spend the rest of the class talking about nickel-based alloys and some of the welding issues that go with nickel-based alloys.

`p2` [00:45] I wanted to mention there's a couple of books that I got most of this information from. They'd be great resources if you're interested in these things. There's the titles of the two books, on stainless steel welding metallurgy and nickel base welding metallurgy.

`p3` [01:04] So to start off with martensitic stainless steels, just some general information about the martensitic stainless steels. The composition ranges are from about eleven and a half to fourteen weight percent chromium. That's a little lower than some of the alloys that we talked about previously. Consequently, these alloys are a little bit cheaper than most of the austenitic and some of the ferritic alloys. There are specialty alloys with a little bit higher chromium. The carbon is higher in these alloys, it's from about 0.1 to 0.25 weight percent. That's what increases the hardenability of these alloys and makes them martensitic. You've also got additions of molybdenum, vanadium, and tungsten. And the structure that you end up with is typically a martensitic structure, and a lot of times you have little islands of ferrite.

`p4` [02:05] I'll put this diagram up real quick and then we'll go back to that slide. This is actually a diagram that I developed doing some research earlier in my career. If you remember the Schaeffler diagram that I showed you, this is kind of that lower region of the Schaeffler diagram, where you've got martensite — a hundred percent martensite over here, and a hundred percent ferrite over here — and then between the two you get structures that have a combination of both. And you'll see, we talked about the equivalency relationships. These are the equivalency relationships that I developed for nickel and chromium for this diagram. So it's useful if you're welding martensitic or ferritic stainless steels and you're worried about the amounts of the other phase that you might find.

`p5` [03:01] Some of the standard alloys that you will find in martensitic stainless steels — probably the most common is 410, that's the workhorse alloy. The 416 alloy is free-machining, it's got a little more sulfur in it. 420 is a little more corrosion resistant, that's got a slightly higher chromium content. And then you've also got other specialty alloys like 422 and 440. One of the limitations on martensitic stainless steels is the service temperatures, only up to about 1200 degrees F or 650 degrees C. And that's just because you start to lose both corrosion resistance and mechanical properties above those temperatures.

`p6` [04:04] Some of the uses, the typical applications for martensitic stainless steels, include power generation. And you can see what those components might be — blades and vanes and nozzles and valve seats and that type of thing. Anywhere where you need high hardness because you need wear resistance, such as a pulp and paper mill or steel mill. Also in cutlery, a lot of fine cutlery is made from the high chromium grades of martensitic stainless steel. I mentioned some of the limitations: the service temperatures, corrosion resistance is not as good as the higher chromium stainless steels, and because it's a higher carbon harder steel, the weldability is not typically as good as with austenitic stainless steels.

`p7` [05:03] Some things to consider when you're welding on a martensitic stainless steel alloy. It's recommended that you preheat all the time when you're welding martensitic alloys. It's not absolutely required if you've got a low carbon, below about 0.1 weight percent carbon. The preheat that's recommended is about 400 to 600 degrees F. The reason for the preheat is — it's like I said before, it's a martensitic alloy, you've got to worry about hydrogen cracking, and so the preheat will help to minimize that. Post weld heat treatment is often also used in the welding of martensitic stainless steels. Sometimes you use an austenitic filler material, and in that case the post weld heat treatment is not required. But if you've used a matching or other filler material and you've got a high-stress type weldment, that post weld heat treatment is a good idea to stress relieve and to temper the structure.

`p8` [06:51] Okay, well, let him answer you tomorrow then. Some other things to consider are which consumable you might use. The austenitic filler metals have a lower strength and good ductility, and so they might reduce the stresses in your weld zone. The concern that you have there is they're not as strong, and so if the reason that you're using the martensitic stainless steel is because you're worried about strength, then you need to use a matching filler metal or something close. With that then you will need to do a post weld stress relief treatment also, just for the hydrogen issues. And it sounds like Professor Eagar will touch on that even more tomorrow. But low hydrogen practice when you're welding these — which includes cleanliness, that includes using gases that are clean and low hydrogen, it uses filler materials that are low hydrogen — that's all mandatory when you're welding on martensitic alloys.

`p9` [08:11] So just continuing along the lines of weldability of the martensitic alloys, as far as cracking goes, solidification cracking susceptibility is generally low in these alloys. But the main concern as far as cracking is the hydrogen induced cracking, particularly for the higher carbon grades. Also, just because of the martensitic structure, poor mechanical properties as welded. You've got low ductility, low toughness. The problem with low ductility and low toughness is you can then have catastrophic brittle failure of your component, and so you typically need to do some post weld stress relief to reduce that. Also there's something called reheat cracking, which is basically after the structure has been welded, the post weld aging or reheating of the alloy can promote some carbide precipitation along grain boundaries and within the grains of the alloy, which stresses the alloy and can lead to further cracking.

`p10` [09:30] So that is pretty much what I wanted to cover for the martensitic stainless steel alloys. So we'll switch gears a little bit and move over to the nickel base alloys. So there's the title slide again.

`p11` [10:06] So first of all, some of the standard nickel-based alloys. Just mention what they are and give you some of the names. Nickel 200 is a 99.5% pure nickel, so there are more pure nickel alloys.

**Student:** [question about toughness vs. ductility — inaudible]

`p12` [10:37] Well, metallurgically they're different terms. As far as effects, they're similar, but toughness has to do with the amount of energy that something can absorb. Ductility basically has to do with when it's coming apart, the type of fracture that you get. I guess it does have to do with the amount of energy as well, it takes to come apart.

**Student:** [follow-up — inaudible, mentions silly putty]

`p13` [11:50] I like the silly putty example, that's a good one.

`p14` [11:56] So the standard nickel-based alloys. There's something called Monel, which is a nickel copper alloy, Nickel 400. The — there's two main types of nickel-based alloys that we'll be discussing. First is solid solution strengthened alloys. These are strengthened by the alloying elements that are in them. Because of the different size of the different atoms in the solid solution it puts stress on the lattice, and actually strengthens the material. Some of those that you may hear of are Inconel alloys 600, 625, or 690. They used to be called Inconel, now the patents have run out and they're just called Alloy 600, Alloy 625, etc. Some of the other ones are Hastelloy X, Haynes 230, RA 330 [333] — just some names of these solid solution strengthened.

`p15` [12:56] The next main group is the precipitation strengthened alloys, which includes Alloy 718, 713C. There's alloys called Rene alloys, there's a Rene 41, there's Waspaloy alloys. These are all strengthened by precipitates that form during the heat treatment of the alloy. And these are called superalloys because of the high strength that can be achieved and the high heat and corrosion resistance that they can withstand.

`p16` [13:32] Some other ones which we really won't cover much, but there's low expansion alloys which contain cobalt. There's solid solution iron based alloys which still have 30 to 35 percent nickel, but they have more iron, and so they're considered an iron base alloy. Those are Incoloy alloys. And then there are precipitation hardenable iron based alloys as well, such as Incoloy 925 and A-286, might be some that you would hear of.

`p17` [14:17] To spend a few minutes on applications of nickel-based alloys. The main reasons or applications for nickel-based alloys have to do — they have a great combination of strength and corrosion resistance, often at high temperatures, and they also are extremely highly resistant to stress corrosion cracking and pitting. So some of the places where these alloys typically get used are in heat treatment equipment, in heating elements, turbine engines — both rotating and static components are often made of the Inconel alloys — chemical plants, pulp and paper mills often use the solid solution strengthening. Incinerators and scrubbers are used for EPA requirements for cleaning the air from power plants and other things.

`p18` [15:30] Pitting is a corrosion process where small little pits are created in an alloy. Certain alloys, certain of the stainless steel alloys are susceptible to that. Austenitic stainless steel alloys are susceptible to both stress corrosion cracking and pitting in chloride environments, but the nickel base alloys are resistant to that.

`p19` [16:05] Stress corrosion cracking — have you talked about that, or will you talk about that?

**Student:** [response — inaudible]

`p20` [16:22] Okay. Stress corrosion cracking is just a form of cracking that can happen mainly in stainless steels, where you've got an environment that is corrosive, you've got a stress, and what's the third thing — a susceptible microstructure.

**Student:** [extended discussion — partially captioner-garbled, likely Prof. Eagar interjecting from background, discussing hydrogen embrittlement vs. SCC]

`p21` [17:34] The microstructure is a hard structure like martensite. In austenitic stainless [steels] — stress, you typically have residual stresses [?], and your microstructure happens to be microstructure with the carbides and things like that. So in a sense the Venn diagram on a high level — [hydrogen embrittlement] is a form of stress corrosion cracking, and you can think of hydrogen embrittlement as just a subset of one form of stress corrosion cracking. I will tell you that in the scientific literature, people [?] just throw hydrogen embrittlement and stress corrosion cracking together seventy percent of the time. There is a difference. The difference is what occurs at the anode of the corrosion couple [?]. Why? Because the [cation] is hydrogen, which is positively charged. In chloride cracking it's negatively [charged] supporting this negative charge. So you can distinguish stress corrosion cracking from hydrogen at one level, but most of the time they just throw it all together. And so in a sense the Venn diagram I showed you yesterday — so yes, I did cover it.

`p22` [18:56] That's okay, that's what I was thinking of when I was talking. So nickel-based alloys are generally austenitic, which means they have a face centered cubic microstructure. It also means that they have a very distinct solidification structure. It means they're non-magnetic. What I've got next there is the solidification path. You go from a liquid material to a liquid plus gamma, which gamma is the Greek symbol that represents austenite, and then you go to a fully austenitic structure as you solidify.

`p23` [19:49] A lot of times they contain eutectic constituents, which are low melting phases. As the materials solidify, they kind of grow together as fingers, and between those fingers the last stuff to solidify is called eutectic, and it's a lower melting temperature often than the rest of the material. And we'll talk about that as we talk about solidification cracking.

`p24` [20:15] I already mentioned this a little bit, but the nickel-based alloys are strengthened in two different ways. They can be strengthened by solid solution strengthening, which is like I said earlier — it's just the solution of the various alloys, whether it's nickel and copper or nickel and chromium, nickel and other things. Because they form a solution together, but they're different sizes, they stress the lattice and they strengthen one another.

`p25` [20:56] Precipitation hardening is also a main strengthening mechanism in nickel-based alloys. And there's various precipitates that form, depending on the alloy that you're using. One of the main and most common alloys or precipitates is the gamma prime [precipitate], which is a nickel and aluminum titanium precipitate. It's a strengthening precipitate, it makes these alloys very hard, and that's a face centered cubic — that precipitate has a face centered cubic microstructure or lattice structure. Another one is the gamma double prime, which is a nickel niobium, body centered tetragonal is what BCT stands for. That just has to do with the way the atoms are lined up in the lattice of that precipitate. And then there's another one called a delta phase, which is nickel titanium carbide [niobium] — precipitate, excuse me — and that's a hexagonal close-packed, which is another lattice structure that you may have heard of.

`p26` [22:07] Other things that form metallurgically in these alloys are various carbides of the different alloying elements that you find. Something called Laves phase, which is often the low melting eutectic phase that you find at the grain boundaries and at the solidification boundaries. We talked a little bit about sigma phase in stainless steels — that's also found in nickel-based alloys at times.

`p27` [22:49] So the one thing to keep in mind about the nickel based alloys is that they're very complex. There's a lot of things going on in these alloys, and there's various ways that can be used for controlling the properties of these alloys. One is grain size. Since these alloys are often used in high-temperature applications where creep could be a problem — and I don't know if you're familiar with what creep is, but creep is basically the sliding or the slow movement of an alloy, usually at a high temperature — and so if you've got less boundary area, less place for those grains to slide against one another, then that's a good thing if that's what you're worried about.

`p28` [23:43] Volume fraction of the precipitates that form also have a large effect on the hardness and the strength and the properties of the material. The precipitate coherency, which means the way that they line up within the lattice of the material — when you're heat treating a material and you're growing those precipitates, if you've under-aged them, you haven't grown them enough, and so they're not lining up enough to strengthen [the material] — they're not providing enough stress in the lattice to strengthen the material. If you've over-aged them, you've grown them to where they're too big and they're not providing the strength that you want. And there's something called a peak age, which is you've grown those precipitates to a certain point where you've strengthened the material to its peak strength. So those are all things that can be controlled when you're controlling the properties of the alloy.

`p29` [24:36] Another thing that's often done to control creep properties is the addition of boron. And another thing to keep in mind, especially if you're welding nickel-based alloys, is most nickel-based alloys have not been developed with welding in mind. They've been developed, you know, to cast and then machine an airplane turbine or something like that, and welding was not always kept in mind as they were developed. So because of that we do end up with some weldability issues.

`p30` [25:14] The three main weldability issues in nickel-based alloys are solidification cracking, heat affected zone liquation cracking, and strain age cracking. Strain age cracking is similar to reheat cracking that I talked about a little bit with martensitic stainless steels and also in other steels. There's also something which I'm not going to talk about that's called ductility dip cracking. If you're interested in that, you can look in the book, or you can get in touch with me and I can give you some more information on that.

`p31` [26:00] So solidification cracking. Before I really talk about that a lot, I wanted to talk about the various types of boundaries that are created in an austenitic steel or austenitic nickel base alloy as the material solidifies. So what you've got here is, you've got two solid regions that are coming together as the material solidifies. And so what you end up with is — remember I talked about the low melting phases that kind of partition along and are pushed along ahead of the solidification front. You've got that — that will be the last to solidify. You've also got solidification cells or dendrites that are growing together, and as these fronts come together you get something called a solidification grain boundary, where the two solidification fronts come together and it forms a boundary.

`p32` [27:00] Within that solidification front, between the cells or dendrites, you get something called a solidification subgrain boundary. And then sometimes what happens after the two solidification fronts have come together — that boundary is a little bit wavy or tortuous, and you get something called a migrated grain boundary, which is this boundary that is kind of straightened out or moved. And the reason it does that is to reduce the energy of that tortuous solidification grain boundary.

`p33` [27:37] So that was a schematic. This is a real microstructure that demonstrates some of those boundaries. So right along here you've got the solidification grain boundary, where you had two solidification fronts coming together. Within those you've got the solidification subgrain boundaries, and then you've got a migrated grain boundary, which kind of moved away from that original solidification grain boundary. And so when you're worried about solidification cracking, you're worried about these boundaries and how much stress and how much liquid low melting phase is present along those boundaries.

`p34` [28:22] So back to this slide. With gamma — or with austenitic solidification — the liquid film wetting is good. And so what you get — and I wanted to show you a picture of this too — actually these are some actual fracture surfaces of some solidification cracks in nickel-based alloys, and you can see the very well-defined dendritic structure, and it almost does look like there's a liquid film over those. And so as they pulled apart, it's due to that stress and low melting phase that was along those final solidification grain boundaries.

`p35` [29:17] So the liquid film wetting is good, and the solid-state diffusion is low, which means that you end up with those well-defined, well-developed solidification structures that I just showed you. And we've also talked about the partitioning of the impurity elements. The titanium and the niobium and the aluminum — actually, those aren't the impurities, those are just the alloying elements. But impurities such as sulfur and phosphorus are generally low in these alloys, which is a good thing, but if they are there, they can also lead to that low melting eutectic phase along the solidification grain boundaries. The problem with the eutectic temperature, eutectic phases along the grain boundaries, is they melt at a much lower temperature than the bulk material, and so they remain liquid for longer as things are solidifying. So if there's a liquid phase along the grain boundary and you put some stress on it, it's going to pull apart, it's going to crack.

`p36` [30:41] I hope you can see this picture. This is a solidification crack in a nickel base alloy. And the really dark stuff here is where the crack still exists. The kind of gray stuff here is where it pulled apart as it was solidifying, but there was enough of that liquid material left to kind of fill up the crack. And so that's called crack healing. And a solidification crack is this region right here, and then you're left with some actual cracks there at the end of the crack.

`p37` [31:32] So what can we do to prevent solidification cracking? A big thing is if we can try to minimize the restraint in the material as that material is solidifying. If it's not got stresses that are then pulling it back apart, then it's not going to crack. And so we want to try and minimize that restraint as much as possible, and there's various ways to do that. One is to weld in a solution annealed condition, which means that everything has been heated up and dissolved, so all the precipitates and everything are kind of in a big solution annealed condition. What that does is it reduces the strength of the surrounding material, and so you don't have this high strength material on each side of the weld and this low strength solidification that's going on. You have a more constant, lower strength material, which then will require some post weld heat treatment after you make the weld to restore those properties that you're interested in.

`p38` [32:43] Another big way to minimize restraint is with joint design. You can use different joints when you're making the weld that don't form stresses and residual stresses in the weld as much. There's a couple of different examples of that here.

`p39` [33:20] So this would just be considered a stringer bead, or just a bead along the top of a plate. That's actually a pretty good thing generally, because you can see that these would be the solidification grain boundaries — you can see that it all kind of just grows together. And if you use the right welding parameters, you don't have to worry as much about solidification cracking, as opposed to something like this, which is a deeper and narrower weld. Because the solidification fronts are growing almost parallel to one another, and as they come together they're also solidifying and shrinking, you end up with this solidification grain boundary right down the middle that is easy to be pulled apart.

`p40` [34:04] When you're making what's called a fillet weld, which is between two 90 degree members, you can also control solidification cracking by the amount of material that you put in there. If you have a nice convex weld bead like this as opposed to a concave weld bead like this, the solidification stresses will be less and you'll end up without cracking, in the case on the right.

`p41` [34:44] Some other ways to minimize restraint are to use multiple pass welds, rather than putting in a whole bunch of weld material at one time which then solidifies and has residual stresses in it. You can use a bunch of smaller welds, multiple pass welds, and that will minimize your restraint. And then the last thing you can do is just to use a resistant — solidification cracking resistant — material. "Resistant" is in quotes there, because it depends on what you're welding and it depends on the filler metal that you use. But some of these alloys here, because of the phases — well, these are actually solid solution strengthening, this is a pure nickel alloy — you get less of that strengthening and hardening going on in the weld, which leads to lower restraint and less solidification cracking susceptibility.

`p42` [36:03] So the next weldability issue that we'll be discussing is the heat affected zone — HAZ is heat affected zone — liquation cracking. The heat affected zone is the region of material next to the material from the weld that was molten or was liquid. So it was not melted, but it was definitely affected by the heat of the weld. And the reason that heat affected zone cracks can occur in this case is that alloys melt over a range of temperatures. If you remember from the phase diagrams that I know Professor Eagar has showed you, and I showed you some of the stainless steel phase diagrams — as the temperature drops in an alloy, you go from liquid to a liquid plus solid region, and before you get down to a completely solid region. And so in the heat affected zone, if you've got these lower melting phases along the grain boundaries, or you've just got that liquid plus solid region on the phase diagram, you can actually end up melting part of that heat affected zone, and the —

File: corpus/lectures/Sk-yqbN81qY/layer3.md
# Lecture 10/29 — Martensitic Stainless Steels and Nickel-Based Alloys (Guest: Mike Bauman IV)

*3.371 Welding Metallurgy, Spring 2014, session 10 of 29.*
*Source video: `Sk-yqbN81qY`. Guest lecture by Mike Bauman IV, former student of Prof. Eagar.*

---

## §1. Martensitic stainless steels: composition and structure [00:03]

`§1.p1` As I told you last time, my name is Mike Bauman [IV]. I'm a former student of Professor Eagar's, and he's asked me to help out. Last time we got through austenitic and ferritic stainless steels. I wanted to spend a few minutes today on martensitic stainless steels — it's a smaller class compared to the austenitic that we talked about last time — and then we'll spend the rest of the class talking about nickel-based alloys and some of the welding issues that go with them.

`§1.p2` I wanted to mention there are a couple of books that I got most of this information from. They'd be great resources if you're interested in these things — one on stainless steel welding metallurgy and one on nickel base welding metallurgy.

`§1.p3` To start off with martensitic stainless steels: the composition ranges from about eleven and a half to fourteen weight percent chromium. That's a little lower than some of the alloys we talked about previously, and consequently these alloys are a little cheaper than most of the austenitic and some of the ferritic alloys. There are specialty alloys with a little higher chromium. The carbon is higher in these alloys, from about 0.1 to 0.25 weight percent. That's what increases the hardenability and makes them martensitic. You've also got additions of molybdenum, vanadium, and tungsten. The structure you end up with is typically martensitic, and a lot of times you have little islands of ferrite.

`§1.p4` *[Bauman puts up a phase diagram.]* This is actually a diagram I developed doing some research earlier in my career. If you remember the Schaeffler diagram I showed you, this is the lower region of it, where you've got a hundred percent martensite over here, a hundred percent ferrite over here, and between the two you get structures that have a combination of both. We talked about the equivalency relationships — these are the equivalency relationships I developed for nickel and chromium for this diagram. So it's useful if you're welding martensitic or ferritic stainless steels and you're worried about the amounts of the other phase that you might find.

`§1.p5` Some of the standard alloys you'll find in martensitic stainless steels: probably the most common is 410, the workhorse alloy. 416 is free-machining — it's got a little more sulfur in it. 420 is a little more corrosion resistant — it's got a slightly higher chromium content. And then you've got other specialty alloys like 422 and 440. One of the limitations on martensitic stainless steels is the service temperature, only up to about 1200 degrees F or 650 degrees C, because you start to lose both corrosion resistance and mechanical properties above those temperatures.

`§1.p6` Typical applications for martensitic stainless steels include power generation — blades and vanes and nozzles and valve seats and that type of thing. Anywhere you need high hardness because you need wear resistance, such as a pulp and paper mill or steel mill. Also cutlery: a lot of fine cutlery is made from the high chromium grades of martensitic stainless steel. The limitations: the service temperatures, corrosion resistance is not as good as the higher chromium stainless steels, and because it's a higher-carbon harder steel, the weldability is not typically as good as with austenitic stainless steels.

## §2. Welding martensitic stainless steels [05:03]

`§2.p1` Some things to consider when you're welding a martensitic stainless steel alloy. It's recommended that you preheat all the time when you're welding martensitic alloys. It's not absolutely required if you've got low carbon — below about 0.1 weight percent. The preheat that's recommended is about 400 to 600 degrees F. The reason is, it's a martensitic alloy, you've got to worry about hydrogen cracking, and the preheat will help minimize that. Post weld heat treatment is often also used. Sometimes you use an austenitic filler material, and in that case the post weld heat treatment is not required. But if you've used a matching or other filler material and you've got a high-stress weldment, that post weld heat treatment is a good idea to stress relieve and to temper the structure.

`§2.p2` Some other things to consider are which consumable you might use. The austenitic filler metals have a lower strength and good ductility, so they might reduce the stresses in your weld zone. The concern is that they're not as strong, so if the reason you're using the martensitic stainless steel is because you're worried about strength, then you need to use a matching filler metal or something close. With that, you will need to do a post weld stress relief treatment also, just for the hydrogen issues. And it sounds like Professor Eagar will touch on that even more tomorrow. Low hydrogen practice when you're welding these — which includes cleanliness, using gases that are clean and low hydrogen, using filler materials that are low hydrogen — that's all mandatory when you're welding on martensitic alloys.

`§2.p3` Continuing on weldability of the martensitic alloys, as far as cracking goes: solidification cracking susceptibility is generally low in these alloys. The main concern as far as cracking is the hydrogen induced cracking, particularly for the higher carbon grades. Also, just because of the martensitic structure, you get poor mechanical properties as-welded — low ductility, low toughness. The problem with low ductility and low toughness is you can have catastrophic brittle failure of your component, and so you typically need to do some post weld stress relief to reduce that. There's also something called reheat cracking, which is basically after the structure has been welded, the post weld aging or reheating of the alloy can promote some carbide precipitation along grain boundaries and within the grains, which stresses the alloy and can lead to further cracking.

## §3. Nickel-based alloys: standard alloys and strengthening mechanisms [09:30]

`§3.p1` That's pretty much what I wanted to cover for the martensitic stainless steel alloys. So we'll switch gears a little bit and move over to the nickel base alloys.

`§3.p2` First, some of the standard nickel-based alloys, just to give you some names. Nickel 200 is a 99.5% pure nickel, so there are more pure nickel alloys.

`§3.p3` **Student:** *[Question about the difference between toughness and ductility.]*

`§3.p4` Metallurgically they're different terms. As far as effects, they're similar, but toughness has to do with the amount of energy that something can absorb. Ductility basically has to do with, when it's coming apart, the type of fracture that you get. I guess it does have to do with the amount of energy as well, it takes to come apart.

`§3.p5` **Student:** *[Follow-up referencing silly putty.]*

`§3.p6` I like the silly putty example, that's a good one.

`§3.p7` So, the standard nickel-based alloys. There's Monel, which is a nickel-copper alloy, Nickel 400. There are two main types of nickel-based alloys we'll be discussing. First is solid solution strengthened alloys. These are strengthened by the alloying elements in them — because of the different size of the different atoms in the solid solution, it puts stress on the lattice and actually strengthens the material. Some that you may hear of are Inconel alloys 600, 625, or 690. They used to be called Inconel; now the patents have run out and they're just called Alloy 600, Alloy 625, etc. Others are Hastelloy X, Haynes 230, RA 330 [333].

`§3.p8` The next main group is the precipitation strengthened alloys, which includes Alloy 718, 713C. There are Rene alloys — Rene 41 — and Waspaloy alloys. These are all strengthened by precipitates that form during the heat treatment of the alloy. These are called superalloys because of the high strength that can be achieved and the high heat and corrosion resistance that they can withstand.

`§3.p9` Some other ones we won't cover much: there are low expansion alloys which contain cobalt. There are solid solution iron-based alloys which still have 30 to 35 percent nickel but have more iron, so they're considered iron-based alloys — those are Incoloy alloys. And then there are precipitation hardenable iron-based alloys as well, such as Incoloy 925 and A-286.

## §4. Applications and metallurgy of nickel-based alloys [14:17]

`§4.p1` On applications of nickel-based alloys: the main reason these alloys get used is they have a great combination of strength and corrosion resistance, often at high temperatures, and they're also extremely highly resistant to stress corrosion cracking and pitting. So some of the places where these alloys typically get used are heat treatment equipment, heating elements, turbine engines — both rotating and static components are often made of the Inconel alloys — chemical plants, and pulp and paper mills often use the solid solution strengthening. Incinerators and scrubbers, used for EPA requirements for cleaning the air from power plants and other things.

`§4.p2` Pitting is a corrosion process where small little pits are created in an alloy. Certain alloys, certain of the stainless steel alloys, are susceptible to that. Austenitic stainless steel alloys are susceptible to both stress corrosion cracking and pitting in chloride environments, but the nickel base alloys are resistant to that.

`§4.p3` Stress corrosion cracking — have you talked about that, or will you talk about that?

`§4.p4` **Student:** *[Indicates it has been covered.]*

`§4.p5` Okay. Stress corrosion cracking is a form of cracking that can happen mainly in stainless steels, where you've got an environment that is corrosive, you've got a stress, and — what's the third thing — a susceptible microstructure.

`§4.p6` **Prof. Eagar** *[from the back of the room]:* The microstructure is a hard structure like martensite. In austenitic stainless steels, stress, you typically have residual stresses [?], and your microstructure happens to be microstructure with the carbides and things like that. So in a sense the Venn diagram on a high level — hydrogen embrittlement is a form of stress corrosion cracking, and you can think of hydrogen embrittlement as just a subset of one form of stress corrosion cracking. I will tell you that in the scientific literature, people just throw hydrogen embrittlement and stress corrosion cracking together seventy percent of the time. There is a difference. The difference is what occurs at the anode of the corrosion couple [?]. Why? Because the cation is hydrogen, which is positively charged. In chloride cracking it's negatively charged supporting this negative charge. So you can distinguish stress corrosion cracking from hydrogen at one level, but most of the time they just throw it all together. So yes, I did cover it.

`§4.p7` That's okay, that's what I was thinking of when I was talking. So nickel-based alloys are generally austenitic, which means they have a face centered cubic microstructure. It also means they have a very distinct solidification structure, and that they're non-magnetic. The solidification path: you go from a liquid material to a liquid plus gamma — gamma is the Greek symbol that represents austenite — and then you go to a fully austenitic structure as you solidify.

`§4.p8` A lot of times they contain eutectic constituents, which are low melting phases. As the materials solidify, they grow together as fingers, and between those fingers the last stuff to solidify is called eutectic, and it's a lower melting temperature than the rest of the material. We'll talk about that as we discuss solidification cracking.

`§4.p9` The nickel-based alloys are strengthened in two different ways. They can be strengthened by solid solution strengthening, which is just the solution of the various alloys — nickel and copper, nickel and chromium, nickel and other things. Because they form a solution together but they're different sizes, they stress the lattice and strengthen one another.

`§4.p10` Precipitation hardening is also a main strengthening mechanism. There are various precipitates that form, depending on the alloy. One of the main and most common is the gamma prime precipitate, which is a nickel and aluminum titanium precipitate. It's a strengthening precipitate — it makes these alloys very hard — and it has a face centered cubic lattice structure. Another is gamma double prime, which is a nickel-niobium, body centered tetragonal (that's what BCT stands for) — that just has to do with the way the atoms are lined up in the lattice. And then there's a delta phase, which is a nickel-niobium precipitate, hexagonal close-packed.

`§4.p11` Other things that form metallurgically in these alloys are various carbides of the different alloying elements. There's something called Laves phase, which is often the low melting eutectic phase that you find at the grain boundaries and at the solidification boundaries. We talked a little bit about sigma phase in stainless steels — that's also found in nickel-based alloys at times.

## §5. Controlling properties: grain size, precipitates, and welding considerations [22:49]

`§5.p1` One thing to keep in mind about the nickel-based alloys is that they're very complex. There are a lot of things going on in these alloys, and there are various ways for controlling the properties. One is grain size. Since these alloys are often used in high-temperature applications where creep could be a problem — creep is basically the sliding or the slow movement of an alloy, usually at high temperature — if you've got less boundary area, less place for those grains to slide against one another, then that's a good thing if that's what you're worried about.

`§5.p2` Volume fraction of the precipitates also has a large effect on the hardness and the strength and the properties of the material. Precipitate coherency — the way they line up within the lattice of the material — when you're heat treating and growing those precipitates, if you've under-aged them, you haven't grown them enough, and they're not providing enough stress in the lattice to strengthen the material. If you've over-aged them, you've grown them to where they're too big and they're not providing the strength that you want. And there's something called peak age, which is where you've grown those precipitates to a certain point where you've strengthened the material to its peak strength. So those are all things that can be controlled.

`§5.p3` Another thing often done to control creep properties is the addition of boron. And another thing to keep in mind, especially if you're welding nickel-based alloys: most nickel-based alloys have not been developed with welding in mind. They've been developed to cast and then machine an airplane turbine or something like that, and welding was not always kept in mind as they were developed. Because of that, we do end up with some weldability issues.

`§5.p4` The three main weldability issues in nickel-based alloys are solidification cracking, heat affected zone liquation cracking, and strain age cracking. Strain age cracking is similar to reheat cracking that I talked about a little bit with martensitic stainless steels and also in other steels. There's also something called ductility dip cracking, which I'm not going to talk about — if you're interested in that, you can look in the book, or you can get in touch with me.

## §6. Solidification cracking: boundaries and microstructure [26:00]

`§6.p1` So, solidification cracking. Before I really talk about that, I wanted to discuss the various types of boundaries that are created in an austenitic steel or austenitic nickel base alloy as the material solidifies. What you've got is two solid regions coming together as the material solidifies. Remember I talked about the low melting phases that partition and are pushed along ahead of the solidification front — that will be the last to solidify. You've also got solidification cells or dendrites that are growing together, and as these fronts come together you get something called a solidification grain boundary, where the two solidification fronts meet and form a boundary.

`§6.p2` Within that solidification front, between the cells or dendrites, you get something called a solidification subgrain boundary. And then sometimes what happens after the two solidification fronts have come together is that the boundary is a little wavy or tortuous, and you get something called a migrated grain boundary — a boundary that is straightened out or moved. It does that to reduce the energy of that tortuous solidification grain boundary.

`§6.p3` That was a schematic. This is a real microstructure that demonstrates some of those boundaries. Right along here you've got the solidification grain boundary, where two solidification fronts came together. Within those you've got the solidification subgrain boundaries. And then you've got a migrated grain boundary, which moved away from that original solidification grain boundary. When you're worried about solidification cracking, you're worried about these boundaries and how much stress and how much liquid low melting phase is present along them.

`§6.p4` Back to this slide. With austenitic solidification, the liquid film wetting is good. *[Bauman shows a fractograph.]* These are actual fracture surfaces of solidification cracks in nickel-based alloys, and you can see the very well-defined dendritic structure. It almost looks like there's a liquid film over those — as they pulled apart, it's due to the stress and low melting phase that was along those final solidification grain boundaries.

`§6.p5` The liquid film wetting is good, and the solid-state diffusion is low, which means you end up with those well-defined, well-developed solidification structures. We've also talked about the partitioning of the impurity elements. Titanium, niobium, and aluminum — actually, those aren't the impurities, those are just the alloying elements. But impurities such as sulfur and phosphorus are generally low in these alloys, which is a good thing. If they are there, they can also lead to that low melting eutectic phase along the solidification grain boundaries. The problem with eutectic phases along the grain boundaries is they melt at a much lower temperature than the bulk material, so they remain liquid for longer as things are solidifying. If there's a liquid phase along the grain boundary and you put some stress on it, it's going to pull apart — it's going to crack.

`§6.p6` *[Bauman shows a micrograph of a solidification crack.]* This is a solidification crack in a nickel base alloy. The really dark stuff here is where the crack still exists. The gray stuff here is where it pulled apart as it was solidifying, but there was enough of that liquid material left to fill up the crack. That's called crack healing. The solidification crack is this region right here, and then you're left with some actual cracks at the end.

## §7. Preventing solidification cracking and HAZ liquation cracking [31:32]

`§7.p1` What can we do to prevent solidification cracking? A big thing is if we can minimize the restraint in the material as it's solidifying. If it doesn't have stresses pulling it back apart, then it's not going to crack. There are various ways to do that. One is to weld in a solution annealed condition, meaning everything has been heated up and dissolved, so all the precipitates are in solution. That reduces the strength of the surrounding material, so you don't have high strength material on each side of the weld and low strength solidification going on. You have a more constant, lower strength material, which will then require some post weld heat treatment after you make the weld to restore the properties you're interested in.

`§7.p2` Another big way to minimize restraint is joint design. You can use different joints when you're making the weld that don't form stresses and residual stresses in the weld as much. There are a couple of examples here.

`§7.p3` This would be considered a stringer bead — just a bead along the top of a plate. That's actually a pretty good thing generally, because these would be the solidification grain boundaries — it all just grows together. If you use the right welding parameters, you don't have to worry as much about solidification cracking, as opposed to something like this, which is a deeper and narrower weld. Because the solidification fronts are growing almost parallel to one another, and as they come together they're also solidifying and shrinking, you end up with this solidification grain boundary right down the middle that is easy to be pulled apart.

`§7.p4` When you're making a fillet weld, between two 90-degree members, you can also control solidification cracking by the amount of material that you put in there. If you have a nice convex weld bead like this as opposed to a concave weld bead like this, the solidification stresses will be less and you'll end up without cracking, in the case on the right.

`§7.p5` Some other ways to minimize restraint are to use multiple pass welds, rather than putting in a whole bunch of weld material at one time which then solidifies and has residual stresses in it. You can use a bunch of smaller welds — multiple pass welds — and that will minimize your restraint. The last thing you can do is use a "resistant" — solidification cracking resistant — material. "Resistant" is in quotes there, because it depends on what you're welding and what filler metal you use. But some of these alloys here — well, these are actually solid solution strengthening, this is a pure nickel alloy — you get less of the strengthening and hardening going on in the weld, which leads to lower restraint and less solidification cracking susceptibility.

`§7.p6` The next weldability issue is heat affected zone — HAZ — liquation cracking. The heat affected zone is the region of material next to the material from the weld that was molten or liquid — so it was not melted, but it was definitely affected by the heat of the weld. The reason HAZ cracks can occur is that alloys melt over a range of temperatures. If you remember from the phase diagrams Professor Eagar has shown you, and the stainless steel phase diagrams I showed you, as the temperature drops in an alloy, you go from liquid to a liquid plus solid region, and then to a completely solid region. In the heat affected zone, if you've got these lower melting phases along the grain boundaries, or you've just got that liquid plus solid region on the phase diagram, you can actually end up melting part of that heat affected zone, and the —
