Repository: r-h-taylor/eagar-corpus

# The Eagar Corpus

A three-layer searchable archive of the recorded teaching of
Prof. Thomas W. Eagar (MIT, Department of Materials Science and
Engineering, 1976–2022).

**Version:** 1.0.0
**Released:** 2026-05-16
**Zenodo DOI:** [10.5281/zenodo.20226049](https://doi.org/10.5281/zenodo.20226049)
**License:** code under MIT (see [LICENSE](LICENSE)); corpus data under
CC-BY-4.0 (see [LICENSE-DATA](LICENSE-DATA))

## What this is

Thomas W. Eagar (1950–2022) was Professor of Materials Engineering at
MIT, where he taught from 1976 until his death. Beginning in 2011 he
self-recorded his classroom lectures and posted them publicly on
YouTube under the channel `eagar.mit.edu`. The recordings span eleven
years and 23 distinct course modules, totaling approximately 170 hours
and 231 lectures.

This repository is a scholarly edition of those lectures. For each
lecture, the corpus provides:

- a **cleaned middle layer** (`layer2.md`) — YouTube auto-captions
  consolidated into paragraphed prose, with line-break artifacts and
  pure captioner errors mechanically corrected;
- an **editorial layer** (`layer3.md`) — paragraph-anchored, smoothed
  for citability, with self-corrections rendered to their corrected
  form and physical-object teaching moves rendered as italicized stage
  directions;
- a **case index** (`case_index.md`) — substantively developed cases
  mapped to a canonical clustering of the corpus;
- an **extended case-reference file** (`extended_case_references.md`)
  where applicable — brief mentions of canonical cases surfaced by a
  reconciliation pass against the canon;
- an **editorial register** documenting layer-3 editorial decisions;
- a **transformation log** documenting layer-1 → layer-2 mechanical
  rules;
- a paragraph-level **anchors file** (`anchors.json`) mapping layer-3
  citations to layer-2 paragraphs;
- a **metadata file** (`metadata.json`).

The corpus contains 1,676 deduplicated canonical case clusters
(`ontology/cases_aggregate_v2.json`), of which approximately 1,190 are
referenced in the lectures — 935 substantively (anchored in
`case_index.md` files) and an additional 255 as brief mentions
(anchored in `extended_case_references.md` files).

## Repository structure

```
eagar-corpus/
├── README.md                          this file
├── LICENSE                            MIT, for the pipeline code
├── LICENSE-DATA                       CC-BY-4.0, for the corpus
├── CITATION.cff                       machine-readable citation
├── corpus/                            the 231 lectures
│   └── lectures/<video_id>/           per-lecture files
├── ontology/                          canon and reconciliation outputs
├── pipeline/                          scripts that built the corpus
│   └── pipeline_refs/                 conventions + worked example
└── docs/                              methodology and schema docs
```

## What is not in this repository

**Source captions (Layer 1).** The corpus is derived from YouTube
auto-captions for the publicly-posted lectures on the
`eagar.mit.edu` channel. The raw caption text is not redistributed
here; YouTube's terms of service govern the captions themselves.
Researchers wishing to reconstruct Layer 1 may fetch the captions
directly from YouTube using the video IDs in `metadata.json`. The
`metadata.json` files include a `raw_transcript_sha256` field for each
lecture so reconstructed captions can be verified against the source
text the pipeline processed.

## How to cite

For the corpus as a whole:

> Taylor, R. H. (2026). *The Eagar Corpus: a three-layer archive of
> the recorded teaching of Thomas W. Eagar (MIT, 2011–2022),*
> version 1.0.0. Zenodo. [10.5281/zenodo.20226049](https://doi.org/10.5281/zenodo.20226049).

For a specific passage, cite the canonical lecture record and
paragraph anchor:

> *Eagar Corpus*, lecture `-6n9y2szRqo` (3.371 Structural Materials
> Selection, Fall 2014, lecture 11/13), §5.p8.

For more on citation conventions, see [`docs/citation.md`](docs/citation.md).

## Companion paper

R. H. Taylor, "Teaching Engineering as Practice and Science: A
Case-Pedagogy Corpus," *Journal of Materials Education* (forthcoming
2026). The corpus is the empirical basis of that paper.

File: corpus/lectures/TOum2TQZu_M/case_index.md
# Case Index — Lecture TOum2TQZu_M (unknown, [])

*Citation format: layer 3 paragraph anchor (e.g. `§1.p3`). Click-through reveals the corresponding layer 2 passage with timestamp range.*

*This lecture was processed in 4 chunks due to length. Case entries below have been deduplicated by canonical_cluster_id across chunks; where the same case appears in multiple chunks, anchor ranges are listed together and the per-chunk frame texts are presented for human editorial review and consolidation.*

## All cases referenced (25 unique canonical, 16 unparseable)

### Lost foam casting invention and commercialization
- **Anchor:** `§1.p2`–`§1.p3`
- **canonical_cluster_id:** "Lost foam casting invention and commercialization"
- **Frame in this lecture:** Origin story — a Boston-area sculptor (name uncertain on tape) brings a styrofoam-based casting idea to Professor Flemings at MIT around 1960; MIT perfects the fluid-flow analysis; the technique is now used industrially for GM cast iron engine blocks.
- **Materials/systems:** Cast iron engine blocks, styrofoam patterns, sand molds
- **Era:** 1960 (origin); current industrial practice

### Turbine blade casting development at Pratt & Whitney
- **Anchor:** `§1.p4`
- **canonical_cluster_id:** "Turbine blade casting development at Pratt & Whitney"
- **Frame in this lecture:** Investment casting of cooled turbine blades perfected by Bud Schenck, formerly MIT professor, at Pratt & Whitney in the 1960s. The ceramic insert supplier is also an MIT ceramist grad.
- **Materials/systems:** Investment casting, ceramic cores, nickel superalloy turbine blades
- **Era:** 1960s onward

### Sioux City DC-10 rotor failure
- **Anchor:** `§2.p10`
- **canonical_cluster_id:** "Sioux City DC-10 rotor failure"
- **Frame in this lecture:** Rotor disc failure on UAL 232 cut all hydraulic control cables; pilot landed without control surfaces. Used to illustrate why FAA focuses fatigue-crack-growth attention on rotors and shafts rather than blades.
- **Materials/systems:** Titanium fan rotor disc, fatigue crack growth
- **Era:** 1989

### General Electric CF6-6 engine fan rotor failure
- **Anchor:** `§2.p9`, `§2.p10`
- **canonical_cluster_id:** "General Electric CF6-6 engine fan rotor failure"
- **Frame in this lecture:** Referenced implicitly via the Sioux City discussion and GE's 99.75% reliability statistic. Frames the cost economics: turbine blades are 20% of GE revenue but 40% of profit.
- **Materials/systems:** Fan rotor, CF6 engine family
- **Era:** 1989

### Copperweld continuous caster breakout
- **Anchor:** `§4.p1`–`§4.p5`
- **canonical_cluster_id:** "Copperweld continuous caster breakout"
- **Frame in this lecture:** Tom's undergraduate classmate witnesses an engineer ordering an operator (who knew the molds weren't in position) to tap 200 tons of steel onto the railroad tracks. Both fired; mill takes a week to clean up with oxyacetylene torches. Teaching points: management listening; common sense; how steel mills clean up large solidified spills.
- **Materials/systems:** Ingot casting, oxyacetylene cutting of heavy steel
- **Era:** ~1970

### Alabama aluminum foundry freeze-up
- **Anchor:** `§5.p1`–`§5.p3`
- **canonical_cluster_id:** "Alabama aluminum foundry freeze-up"
- **Frame in this lecture:** Alabama foundry loses power for a day; holding pot solidifies 2 feet of aluminum; can't be flame-cut due to protective oxide. Years later Tom learns from Alcoa's Peter O'Brien that the standard remedy is to call a specialist in Pittsburgh who blows it out with explosive charges.
- **Materials/systems:** Aluminum holding furnace, oxide layer, explosive demolition
- **Era:** ~1977 (Tom at 26); follow-up conversation ~1990s

### Alcoa aluminum potline freeze-up explosive demolition
- **Anchor:** `§5.p3`
- **canonical_cluster_id:** "Alcoa aluminum potline freeze-up explosive demolition"
- **Frame in this lecture:** Same incident; the resolution side via Alcoa's Pittsburgh specialist who drills holes, places charges, and breaks up frozen aluminum masses.
- **Materials/systems:** Solid aluminum mass, drilled-and-charged demolition
- **Era:** Recurring industry practice

### Electric arc furnace water-cooled pipe rupture and molten steel explosion
- **Anchor:** `§6.p3`, `§7.p1`–`§7.p4`
- **canonical_cluster_id:** "Electric arc furnace water-cooled pipe rupture and molten steel explosion"
- **Cross-chunk appearance:** chunks [1, 2]

  *From chunk 1:*
  - **Frame in this lecture:** Introduces the case that continues into chunk 2 — modern 150 MW electric arc furnaces (scaled up from 50 MW since the 1970s) require water-cooled walls because radiant heat tripled with the power increase; water leaks into molten steel cause explosions. Tom describes getting consulting calls that begin "we had an explosion in our casting facility."
  - **Materials/systems:** Electric arc furnace, carbon electrodes, water-cooled wall panels
  - **Era:** Modern (last 25 years from 2010s)
  - **Note:** Case introduction; full treatment continues in chunk 2.

  ## Figures referenced

  - **Jet engine costs:** $5–10M for commercial; $250M for a 747; ~$6,000 per turbine blade; ~100 blades/stage × 2–5 stages → ~$0.5M/stage in blades alone. (§2.p5, §2.p6)
  - **GE turbine blade economics:** 20% of revenue, 40% of profit. (§2.p9)
  - **Engine reliability:** 99.75% uptime → engine shutdown once per ~400 flight hours. (§2.p11)
  - **Electric arc furnace scaling:** 40–50 tons / 50 MW → 120–150 tons / 150 MW over 25 years. (§6.p3)
  - **Steel mill cleanup of spilled heat:** ~200 tons of steel, ~1 week to cut up with oxyacetylene; cut rate ~1 inch/minute through 2–3 feet of steel. (§4.p4–p5)

  ## Cases foreshadowed but not developed in this chunk

  The electric arc furnace incident at §6.p3 is mid-narrative at the chunk boundary; the resolution (water-cooled wall failure mechanism, specific incident) continues in chunk 2.

  *From chunk 2:*
  - **Frame in this lecture:** Cooling-jacket pipe perforated by arc that jumped to the wall through a gap in the ceramic spray coating; water ingress into the molten bath caused an explosion that killed six workers. Used to introduce the foundryman's rule: water on top of metal, never metal on top of water.
  - **Materials/systems:** Steel-pipe water-jacket walls in high-power electric arc furnace; sprayed ceramic refractory coating.
  - **Era:** Not dated precisely; modern high-power EAF era.

  *[Editor: consolidate the per-chunk frames above into a single Frame in this lecture entry.]*

### Edison, New Jersey gas pipeline explosion
- **Anchor:** `§7.p4`
- **canonical_cluster_id:** "Edison, New Jersey gas pipeline explosion"
- **Frame in this lecture:** Brief mention as a counterpart to molten-metal hazards — 1,000 PSI / 42-inch pipeline failure producing 600-foot flames over Edison NJ at midnight. Cited to make the point that high-energy industrial failures are rare but dramatic.
- **Materials/systems:** Large-diameter high-pressure natural gas transmission pipeline.

### MIT Lincoln Lab Quadulan radar dome bogie replacement
- **Anchor:** `§8.p2`–`§8.p4`
- **canonical_cluster_id:** "MIT Lincoln Lab Quadulan radar dome bogie replacement"
- **Frame in this lecture:** Tom's 1970s consulting case. Kwajalein radar dome (football-field-size dish, scientific instrument repurposed for monitoring Soviet boost-phase satellite launches) needed a bogie casting replaced; one-year casting lead time was unacceptable for a classified Cold War asset operating at 3000% of design life. Specifying NDT for a machined-from-plate substitute exposed the ASM standard that any defect fitting within a 12-inch circle is acceptable in plate above six inches — Tom's anchor for "defect size scales with casting size."
- **Materials/systems:** 12-inch thick steel plate; ultrasonic inspection per ASM standards.
- **Era:** 1970s.

### Caltech rapid solidification metallic ribbon research
- **Anchor:** `§9.p1`–`§9.p5`
- **canonical_cluster_id:** "Caltech rapid solidification metallic ribbon research"
- **Frame in this lecture:** Pol Duwez's 1960s discovery: pouring iron-boron brazing-alloy melts onto a spinning copper wheel produces paper-thin ribbons at million-degree-per-second solidification rates, yielding amorphous metals with 500 ksi strength and stainless-grade corrosion resistance without chromium. DoD/NSF spent hundreds of millions in the 1970s–80s on this research line. Used as the prototype "great properties, can't make it bulk" cautionary case.
- **Materials/systems:** Iron-boron amorphous alloys; spinning copper wheel quench.
- **Era:** 1960s discovery; 1970s–1980s DoD/NSF funding push.

### Bulk metallic glass commercialization effort
- **Anchor:** `§10.p1`–`§10.p2`
- **canonical_cluster_id:** "Bulk metallic glass commercialization effort"
- **Frame in this lecture:** Bill Johnson (Caltech, Duwez's student) developed iron-beryllium and other bulk metallic glass alloys in the late 1980s — golf-ball-sized amorphous parts achievable at 100 °C/sec cooling. Fifteen-year-old company; the only commercial product is golf-club metal woods, which fail at about 50 shots. Used to land Tom's "you can sell anything to a golfer" line and his broader skepticism about scaling research-grade materials.
- **Materials/systems:** Iron-beryllium bulk metallic glass; later metalloid-doped alloys.
- **Era:** Late 1980s onward; commercialization circa 1999–2014.

### Bulk metallic glass golf clubs
- **Anchor:** `§10.p2`
- **canonical_cluster_id:** "Bulk metallic glass golf clubs"
- **Frame in this lecture:** Same case-cluster as the BMG commercialization above; cited specifically as a fatigue-life and high-margin-niche case. About 50 shots before fracture.
- **Materials/systems:** Bulk metallic glass (Vitreloy-class alloys).

### Conform process development
- **Anchor:** `§12.p1`
- **canonical_cluster_id:** "Conform process development"
- **Frame in this lecture:** British severe-plastic-deformation extrusion process from ~30 years ago, in which metal is squeezed through a 90° die at 30× normal extrusion energy, yielding extreme strength and ductility. Tom's Phelps Dodge trolley-wire procurement for the New Hampshire–Boston rail connection used Conform-made wire.
- **Materials/systems:** Copper conductor (trolley wire); proprietary lightweight Army alloy in current work.
- **Era:** Originated ~early 1980s in UK; current Army interest as of the lecture date.

### Army wonder armor scaling failure
- **Anchor:** `§12.p2`–`§12.p3`, `§13.p5`
- **canonical_cluster_id:** "Army wonder armor scaling failure"
- **Frame in this lecture:** Army using Conform-process lightweight alloy to make armor rods with extraordinary properties. Tom raised the consolidation-to-plate question at the program review; was told "we'll worry about that later." His response: this is the same failure mode as 1980s rapid-solidification powder consolidation. Santayana quote follows.
- **Materials/systems:** Unspecified lightweight alloy via Conform process.
- **Era:** Roughly contemporaneous with lecture.

### Depleted uranium armor penetrators and Gulf War environmental contamination
- **Anchor:** `§13.p2`
- **canonical_cluster_id:** "Depleted uranium armor penetrators and Gulf War environmental contamination"
- **Frame in this lecture:** Cited in passing — DU contamination of Kuwait and southern Iraq during First Gulf War led the Army (not the Navy) to discontinue DU rounds on environmental grounds.
- **Materials/systems:** Depleted uranium penetrator rods.
- **Era:** First Gulf War (1990–91) and aftermath.

## Figures referenced

- **2% rule of thumb:** Defect size in a casting is roughly 2% of the casting's characteristic dimension. (§8.p1)
- **ASM ultrasonic acceptance criterion for plate above 6 inches:** defect must fit within a 12-inch circle. (§8.p4)
- **Rapid solidification cooling rate:** up to 10⁶ °C/sec in melt-spinning. (§9.p1)
- **Bulk metallic glass casting cooling rate:** ~100 °C/sec. (§10.p1)
- **Atomization powder cooling rate:** 100–1,000 °C/sec. (§13.p1)
- **Powder metallurgy production scale:** ~5 million tons/year worldwide of PM steel, aluminum, etc. (§11.p1)
- **Amorphous-metal mechanical properties:** 500 ksi strength, stainless-grade corrosion without chromium. (§9.p5)
- **Pricing tiers (recurring across corpus):** ~$2/lb for ships and automobiles; ~$200/lb for jet engines; ~$20,000/lb for spacecraft. (§13.p4)

### NYC titanium heat exchanger fire
- **Anchor:** `§21.p2`–`§21.p4`
- **canonical_cluster_id:** "NYC titanium heat exchanger fire"
- **Frame in this lecture:** Detailed teaching unit — workers flame-cutting a titanium heat exchanger in a Manhattan basement post-9/11, generating hydrogen when garden-hosed, leading to small hydrogen explosion and subsequent lawsuit against the fire department.
- **Materials/systems:** Titanium heat exchanger, oxyacetylene flame cutting, Met-L-X salt suppressant.
- **Era:** Shortly after September 2001.

### Barge machine turnings fire (Szekely project)
- **Anchor:** `§21.p1`
- **canonical_cluster_id:** "Barge machine turnings fire"
- **Frame in this lecture:** Passing reference — Professor Szekely consulted on metal-powder fire aboard a scrap-laden barge en route to a steel mill.
- **Materials/systems:** Metal turnings, surface-to-volume ratio fire physics.

### Air Force titanium powder prototype facility (Wyman Gordon)
- **Anchor:** `§22.p2`, `§24.p1`
- **canonical_cluster_id:** "Air Force titanium powder prototype facility (Wyman Gordon)"
- **Frame in this lecture:** $10 million Air Force prototype for clean titanium powder production via electron-beam surface melting on water-cooled copper hearth, with preferential vaporization of ceramic inclusions. Located at Wyman-Gordon, Worcester, MA, about 20 years before lecture date.
- **Materials/systems:** Titanium, nickel superalloys, electron beam melting, vacuum arc remelting.

### Naval Research Laboratory laser welding of HY-80 (Metzbower)
- **Anchor:** `§24.p1`
- **canonical_cluster_id:** "Naval Research Lab Laser Welding of HY-80"
- **Frame in this lecture:** Ed Metzbower found laser-welded HY-80 weld metal cleaner than the base plate — superheat vaporized inclusions, yielding better fatigue properties in weld than parent metal.
- **Materials/systems:** HY-80 steel, high-power laser welding, inclusion vaporization.

### Navy 25-kilowatt laser welder at Naval Research Laboratory
- **Anchor:** `§23.p1`
- **canonical_cluster_id:** "Navy 25 kilowatt laser welder at Naval Research Laboratory"
- **Frame in this lecture:** Largest commercially available laser of the 1970s; baseline for inferring Air Force classified laser power levels.
- **Era:** 1970s.

### Battelle Memorial Institute hot isostatic press development
- **Anchor:** `§27.p2`
- **canonical_cluster_id:** "Hot isostatic pressing development at Battelle Memorial Institute"
- **Frame in this lecture:** First HIP unit developed at Battelle post-WWII; second unit installed circa 1950 in the MIT room that later housed Tom's 1985 HIP, in Nick Grant's powder metallurgy lab.
- **Era:** Late 1940s–1950s; MIT unit ca. 1985.

### Harley-Davidson aluminum cylinder head casting defects
- **Anchor:** `§28.p1`, `§29.p3`
- **canonical_cluster_id:** "Harley-Davidson aluminum cylinder head casting defects"
- **Frame in this lecture:** Harley HIPs every cast aluminum cylinder to eliminate porosity — critical because of cylinder location between rider's knees. Tom learned this when he saw a rack of Harley cylinders inside the failed North Andover HIP vessel.
- **Materials/systems:** Cast aluminum cylinder heads, hot isostatic pressing.

### North Andover hot isostatic press explosion
- **Anchor:** `§29.p1`–`§29.p3`
- **canonical_cluster_id:** "North Andover hot isostatic press explosion"
- **Frame in this lecture:** World's largest HIP vessel (200 tons; 17-inch top, 10-inch wall) ruptured at night ~15 years before lecture. 16-ton fragment thrown a quarter mile. Tom and Travelers Insurance investigator first two into the pit by crane. Replacement unit was already 3 months from commissioning — averted a 3-year global gap in capacity for 60-inch aircraft engine rotors. **Cause discussion deferred to next lecture session.**
- **Materials/systems:** 200-ton pressure vessel, 60-inch diameter aircraft engine rotors, threaded end caps.
- **Era:** ~15 years before lecture date.

### Aircraft landing gear and turbine engine shaft vacuum arc melting
- **Anchor:** `§26.p1`
- **canonical_cluster_id:** "Aircraft landing gear and turbine engine shaft vacuum arc melting"
- **Frame in this lecture:** Commercial aircraft landing gear and engine rotors/shafts are double vacuum arc remelted to bring inclusions below 10 microns, since at 250 ksi yield, 100-micron flaws threaten fatigue life.
- **Materials/systems:** 250 ksi high-strength steel, double VAR processing.

## Cases foreshadowed but deferred
- **Cause of the North Andover HIP failure** — Tom explicitly tells the class "we'll talk next time about why it failed" (§29.p2). Subsequent lecture material.

## Figures referenced
- Liquid-to-vapor density factor of ~1000× at room temperature → cube root → ~10 atom-distances gas spacing (§27.p4). Tom's recurring teaching anchor for gas-phase reasoning.
- 25-kilowatt commercial laser ceiling (1970s) vs. 50-megawatt classified Air Force laser (§23.p1). Recurring open-literature inference exemplar.
- 10-micron inclusion limit and 250 ksi yield threshold for double-VAR aerospace steels (§26.p1).

## Cases with unparseable cluster_id (review required)

### Phelps Dodge / Boston-New Hampshire trolley wire procurement (from chunk 2)
- **Anchor:** `§12.p1`
- **Frame in this lecture:** Brief reference within §12.p1; cited as an application of the Conform process. The specific role here is to anchor "Conform produces real industrial product, not just research curio."
- **Materials/systems:** Copper trolley wire.

### Nuclear Metals (Concord, MA) rotating electrode process and depleted uranium production (from chunk 2)
- **Anchor:** `§13.p2`–`§13.p3`
- **canonical_cluster_id:** PROPOSED: Nuclear Metals (Concord MA) rotating electrode process and depleted uranium extrusion
- **Frame in this lecture:** MIT Mech-E spinoff in Concord, MA; manufactured all US depleted-uranium kinetic-energy penetrator rounds by extrusion. About 20 years before lecture date, they developed the rotating electrode process: a spinning machined ingot of homogeneous alloy is melted at its tip by a plasma torch and centrifugally atomized into clean powder. Yields aerospace-quality superalloy powders for jet-engine rotors.
- **Materials/systems:** Depleted uranium (extrusion); nickel-base superalloys (rotating electrode powder).
- **Era:** Founded mid-20th century; rotating electrode process developed ~1990s; depleted uranium production discontinued after First Gulf War for Army applications (Navy may have continued).

### MIT doctoral exam reverberatory-furnace-in-vacuum error (from chunk 3)
- **Anchor:** `§15.p3`
- **canonical_cluster_id:** "Doctoral exam vacuum reverberatory furnace design error"
- **Frame in this chunk:** A doctoral candidate's general-exam answer designed a reverberatory furnace operating in vacuum — flame shooting into a vacuum chamber. Tom and Professor Clark verified it was a real (not joke) answer; the student failed and never received a doctorate. Used to make the point that MIT does have standards.
- **Era:** Tom's second year on faculty (≈1980).

### MIT foundry chlorine degassing of aluminum (from chunk 3)
- **Anchor:** `§19.p3`
- **canonical_cluster_id:** "MIT Foundry aluminum chlorine cleaning operations"
- **Frame in this chunk:** When Tom was a student, the MIT foundry degassed molten aluminum by bubbling chlorine gas through it via a steel lance, venting HCl into the Cambridge air. Practice no longer permitted; modern practice uses hexachloroethane pellets or nitrogen.
- **Materials/systems:** molten aluminum, chlorine, hexachloroethane (C₂Cl₆), hydrogen removal.
- **Era:** Tom's student years (late 1960s–early 1970s).

### MIT transite (asbestos plate) sawing exposure (from chunk 3)
- **Anchor:** `§19.p5`
- **canonical_cluster_id:** "MIT transite sawing exposure"
- **Frame in this chunk:** As a student, Tom sawcut transite (asbestos board) on a bandsaw without a mask. Dark-humor beat: as a student he wasn't an employee, so he could sue MIT for asbestosis if he ever developed it. Paired with the asbestos-glove-holes anecdote from the foundry.
- **Era:** Tom's student years.

### Friction stir welding development for aluminum aircraft structures (from chunk 3)
- **Anchor:** `§16.p4`
- **canonical_cluster_id:** "Friction stir welding development for aluminum aircraft structures"
- **Frame in this chunk:** Tom's "only new welding process in twenty-five years" datum. Of the ~200 welding/cutting processes in the welding handbook, 150 were developed 1875–1925, 50 between 1925–1975, and just one — friction stir welding — between 1975 and 2000. Boeing invested $10 million in a friction-stir aluminum-plate facility. Steel friction-stir welding has been stalled for twenty years due to lack of an electrode material with adequate hot strength.
- **Materials/systems:** aluminum, magnesium; steel (unsolved).

### Boeing Friction-Stir Welding Machine Investment (from chunk 3)
- **Anchor:** `§16.p4`
- **canonical_cluster_id:** "Boeing Friction-Stir Welding Machine Investment"
- **Frame in this chunk:** $10 million Boeing facility for friction-stir welding of aluminum plates.

### Navy laser/plasma cladding for shaft and bearing repair (from chunk 3)
- **Anchor:** `§16.p2`, `§16.p6`
- **canonical_cluster_id:** PROPOSED: Navy spray and laser cladding repair program
- **Frame in this chunk:** Navy uses metal spray (flame spray, plasma spray) and laser cladding to repair worn shafts and bearings on ships and submarines. Builds up surface, then machines back to dimension. Tom notes copper alloy bearings and aluminum corrosion-resistant coatings as common applications.
- **Materials/systems:** copper alloys, aluminum, steel.

### Frank Whittle jet engine invention (from chunk 3)
- **Anchor:** `§16.p7`
- **canonical_cluster_id:** "Frank Whittle turbine engine development"
- **Frame in this chunk:** Tom's "the inventor doesn't always know what's impossible" parable. Whittle designed the first gas turbine in England in the late 1930s despite a prior authority (Lord Kelvin, per Tom's uncertain attribution) having declared it impossible.
- **Note:** Tom calls him "Whipple" — bracketed correction to "Whittle" per convention §9.
- **Era:** late 1930s.

### NAVSEA shipyard humidity welding specification (from chunk 3)
- **Anchor:** `§18.p1`, `§18.p2`
- **canonical_cluster_id:** "Electric Boat welding humidity specification violation"
- **Frame in this chunk:** NAVSEA specification prohibits stick-electrode welding above a certain humidity threshold (to prevent hydrogen pickup and cracking in steel welds). The spec is violated 80% of welding days at Electric Boat and other shipyards, because shipyards are sited near water. Tom's case for "specs that exist on paper but are universally ignored because they're physically unachievable."
- **Materials/systems:** HY-80, HY-100 steel welding; hydrogen embrittlement.

### Helicopter rotor containment specification (from chunk 3)
- **Anchor:** `§18.p3`
- **canonical_cluster_id:** "Helicopter rotor containment specification"
- **Frame in this chunk:** FAA/military spec requires turbine helicopter engine compartments to contain a failed rotor (so it cannot enter the cockpit). No material can do this at a weight allowing the helicopter to fly. Spec is universally ignored. Tom's second example in §4 of an unenforceable standard.

### Aluminum foamed structure (Gibson project) (from chunk 3)
- **Anchor:** `§20.p1`, `§20.p2`
- **canonical_cluster_id:** PROPOSED: MIT foamed aluminum research (Gibson)
- **Frame in this chunk:** Professor Lorna Gibson at MIT had a multi-million-dollar program on foamed aluminum produced by gas injection into the melt (analogous to styrofoam manufacture, but with nitrogen). Sheets four to five inches thick and feet wide were produced; no commercial application was ever found. Tom's case for "easy to make, hard to use."

### High-pressure-melt fine metal powder atomization startup (from chunk 3)
- **Anchor:** `§20.p3`
- **canonical_cluster_id:** PROPOSED: High-pressure-melt fine powder atomization startup (Boston-area, unnamed)
- **Frame in this chunk:** A local entrepreneur tried to make sub-30-micron metal powders by melting under high gas pressure to supersaturate the melt, then atomizing into a vacuum chamber so droplets would explode as gas came out of solution. Process worked technically but the economics and application never materialized. Sets up the §20.p4 explanation of why fine powders are pyrophoric.

### Pyrophoric metal powder fires (flares, rockets, fireworks) (from chunk 3)
- **Anchor:** `§20.p4`
- **canonical_cluster_id:** Metal powder barge fires (related)
- **Frame in this chunk:** Below ~10 micron, metal powders become pyrophoric due to surface-to-volume ratio. Used to explain fireworks, incendiary flares, and solid rocket motors as "metal powder fires." Sets up the barge-fire anecdote that continues in chunk 4.

### Barge machine turnings fire (chunk continuation) (from chunk 3)
- **Anchor:** `§20.p5`
- **canonical_cluster_id:** "Barge machine turnings fire"
- **Frame in this chunk:** Anecdote begins ("Professor Sway [Szekely] had a big project once that someone was transporting a bunch of old machine turnings in a big barge, and they're going to take them to the steel mill...") and is truncated by the chunk boundary. Continues in chunk 4.
- **Note:** Tom names "Professor Sway" — bracketed as Julian Szekely, MIT materials processing professor.

## Figures referenced (not cases)

- **Welding/cutting process invention rate:** 150 processes (1875–1925), 50 (1925–1975), 1 (1975–2000). Anchor: `§16.p4`. Tom returns to this figure across multiple lectures as evidence that welding as an inventive field is mature.
- **Hydrogen solubility in aluminum vs. steel:** ~3 cc/100g in aluminum near melt vs. ~1 cc/100g in steel, both at melting point. Solubility drops by factor ~15 on solidification (aluminum). Anchor: `§19.p1`.
- **Aluminum as 2% of all metals:** Anchor: `§16.p5`. Used to justify why the friction-stir-welding-of-aluminum solution remains a niche.
- **Smallest practical atomized powder size:** ~30 microns (25 microns = 1 mil). Anchor: `§20.p3`.

### Air Force classified 50-megawatt laser weapon (open-literature inference) (from chunk 4)
- **Anchor:** `§23.p1`–`§23.p3`
- **canonical_cluster_id:** PROPOSED: Air Force 50-megawatt laser weapon classified power inference
- **Frame in this lecture:** Tom's three-method inference from open literature (superconducting generator program, Bowen's halide glass window project, Rockwell engineer's space-shuttle-cargo-bay confirmation) deducing the classified laser weapon power and the rationale for sizing the Space Shuttle cargo bay.
- **Materials/systems:** Halide glass laser windows, superconducting 50 MW airborne generator, Space Shuttle cargo bay dimensions.
- **Era:** Late 1960s sizing decision; early 1980s Rockwell conversation.

File: corpus/lectures/TOum2TQZu_M/layer2.md (part 1 of 3)
# Layer 2 — Lecture TOum2TQZu_M (chunk 1 of 4) cleanup edit

*Source: `TOum2TQZu_M` chunk 1/4 (timestamps 4s–1477s of full lecture). Layer 2 transformation: filler retained, sentence boundaries inserted, captioner errors corrected, Tom's spoken slips bracketed. No reordering, no cuts of self-corrections or stage business. Paragraph breaks at natural pauses in delivery.*

---

`p1` [00:04] Okay I want to um just tie up a couple of loose ends. Um we had this thing on shape casting processes, this just kind of a thing that lists the genealogy of a bunch of these things. And you can have, they break it down into an expendable mold which would be sand casting, we talked about that, or a metal mold which would be like high-pressure die casting. And we talked about the semi-solid stuff that's like your Slurpee or your soft ice cream, you actually take out part of the, half the heat diffusion before you actually push it into a metal die. And then uh um Mike, not a m— yeah Mike Tenenbaum brought in the wooden molds for the sand casting, and the sand casting has been around for centuries if not millennia I guess. Um and there's green sand and stuff, but one of these in here, like I can find it, oh it's down here, expendable mold with expendable pattern casting.

`p2` [01:07] We talked about investment casting, where you have an expendable pattern which is the pla— the plastic part, the wax part that you mold. Uh we didn't talk about lost foam, uh we did talk about this semisolid over here. So some of these things, investment casting, goes back thousands of years. Um sand casting, bonded sand molding, goes back thousands of years. Lost foam goes back to 1960 at MIT, but the interesting thing about this one, it wasn't invented by a scientist okay. Professor Flemings had the Foundry, and I think I told you about the Foundry, MIT had a real Foundry and they cast the gimbals for the space shots and stuff in the '60s. So this artist from the Boston area comes in, Anthony E. Arbino or something, I think — well I can't remember if that's his name. Anyway he comes in and he had, he didn't, he wasn't, you know he wasn't a scientist or a foundryman, but he did sculpture. And he had decided to sculpt something in styrofoam and then pour the sand around the styrofoam and then pour the molten metal in and just let the styrofoam evaporate from the hot metal.

`p3` [02:22] And he was partially successful but he wasn't completely successful in doing this. But he brings us into Tam, MIT, and says can you help me perfect this, I can't get consistent quality and stuff. And so turns out Professor Flemings kind of looks at it and says hm that's an interesting idea. And so you have to understand how, when you pour the metal in, how it flows into the mold and things, and where you should put the spout, where you're going to pour the, you know, the pouring cavity. And so you have to understand some of that fluid flow, and so MIT helped him uh perfect this. But that is now called lost foam casting, and in fact most of your engine block, most of your cast iron engine blocks for General Motors are made that way now. They make a styrofoam engine block and then they just sort of push that down the line, pour a bunch of sand on top of it okay. They don't have a cope and a drag now okay, where you put the two halves of the thing together to make a cavity. The styrofoam is the cavity, and when you pour the hot cast iron in it just vaporizes. Now you have to worry about, you know, you got gas vapors coming out and you got liquid metal coming in, you got to make sure you don't get a little explosion and you know spatter everything everywhere and blow up your mold. But it does work, and it's now a major industrial process. But it was because an artist came to Professor Flemings with a clever idea.

`p4` [03:50] Um but Flemings developed all of this uh, lost foam is here. Um shape casting, oh investment casting we talked about, I passed around this okay, the turbine blade. Um this was really sort of perfected by a guy, Bud Schenck at Pratt and Whitney, but before he went to Pratt and Whitney he was a professor here at MIT. Um and that was in the '60s okay, um to kind of make some of these types of parts. And in fact the guy who made the ceramic inserts that you cast this thing around is also an MIT ceramist grad, um and started a little firm to make those ceramic parts, which are very fragile. I actually have one in my office, maybe I'll remember to bring it. Um so anyway MIT has sort of an interesting history, and the whole shape casting processes go back thousands of years or several tens of years depending on what you're looking at. But I just wanted to give you a little idea of the significance of some MIT history and these um shape casting processes.

`p5` [05:03] This, we, I don't have to show you that. Um oh what I wanted to say about this investment casting, want to talk a little bit about the economics. Anybody know what a jet engine costs roughly? Pardon me? Billion, not a billion. Oh you mean to build a new one, to design a new one is a billion dollars. But oh, million, oh — I, a million, it's about five, it's between five and ten. If you, well, you get a small one on a small jet for a million, yeah okay. If you're talking to 747 engine or 737, they're about 5 million bucks okay. Um you said F-16, F-18, okay. Um anyway, well I would, I don't know, the F-18, million bucks seems a little cheap to me. Because these blades, if you're really getting to active air cooling with these fancy passages, each blade's about $6,000. There's about a hundred of them that go around the rotor okay, and you typically have anywhere from two to five stages. And you're talking about a half a million dollars a stage just for the blades. So that's where half of the value of that engine, if it's a $5 million engine, and I suspect that if it's a $1 million engine it may even be a little bit more than half.

`p6` [06:30] Um they're all sizes of engines okay, so you're right, it's order of magnitude of a million, but it's really about, for uh a big commercial jet it's $5 or $10 million. So if it cost I don't know, $250 million to buy a 747, Paris air show they just trotted out the 747-8, it's a 4-engine jet okay. Um well you got $40 million worth engines on there, four engines right. Anyway, it turns out that this is, it's not the most critical component, because if you lose a blade you only lose an engine, and losing one engine is not a big deal when you got four. If you go back to the old B-52s they had eight engines, and that was partly because you could afford redundancy in the 1950s okay. You can't afford the fuel to fly anymore okay. But uh, oh so you lose an engine, big deal, you got another seven right. Um well it turns out the 777, which what it come out about in the early '90s or something for Boeing, it was the first two-engine commercial aircraft qualified to fly across the ocean. And by flying across the ocean they mean 2 hours from land okay. And it used to be you could, if you wanted, you could fly up over Iceland and Greenland and down through Gander, Newfoundland, and stuff, and you could make it from Europe to the United States in a two-engine plane. But the FAA wouldn't certify you for that until the early '90s. The reliability of engines went up, so they decided even if you lost one engine, uh the odds are you're not going to lose the second engine okay.

`p7` [08:15] But in the old days when the real reliability wasn't quite as good, you had, you know, four engines on a 747. Of course the military, there are some aircraft like in the F-15, wasn't it two engines, okay. Of course that doubles the cost. And then the F-16 of course was supposed to be the low-cost, you know, make a bunch of them, and that was a single engine. Uh and if you lose your engine, well hopefully the pilot ejects, and if he doesn't, you know, funerals aren't that expensive um I guess. Anyway, um uh, well it's true okay, there's an economic analysis to all this, uh whether it's nice or not, but it's real okay.

`p8` [08:59] Uh um the turbine blades constitute 20% of one of the big engine manufacturers, General Electric, of their revenue, but 40% of the profits. So these are not anybody, just anybody can go out and make one of these things okay. There's a lot of technology, a lot of know-how, and if it's commercial you got to get the FAA approval. So um the OE— the OE companies, uh you know what OEM stands for, original equipment manufacturer, so the Pratt, the GE, the Rolls-Royce, they guard this viciously okay, because this is 40% of their profit. This is the core of their business, if you will, is to make these castings. And in fact the American Institute of Physics came up with um the 20 greatest uh achievements in physics of the 20th century, and it turns out they included the metallurgy of making these things as a triumph of physics okay. I mean some of the metal, are just thought, really, that's physics okay. The physicists couldn't even spell metal okay. Um but anyway.

`p9` [10:12] Um so just to give you an idea of the cost of these things, turns out the CFM56 engine, which is on the 737 and a bunch of Airbuses and stuff, is the most widely used commercial engine in the world. It has two stages, and that's, you know, so they've designed it uh to have few— the fewer stages the better off you are obviously. Now the critical components on an engine, the ones they really worry about, are things like the big rotors that those things go on okay, or the shafts. You lose a shaft or you lose a rotor, you lose the engine, because when one of those things breaks there's enough energy in one of those big heavy things that it just goes through, it'll cut the plane right in. In fact that's the Sioux City Iowa problem, they had a rotor failure um and uh it went through and it cut all the control cables, and the pilot had to basically fly without any of his flaps okay. He had to land without any flaps or regular control surfaces. Um so the FAA spends lots of time on defects and fatigue crack growth in rotors and um and in shafts, because these things weigh hundreds of pounds.

`p10` [11:28] But frankly this is not a critical component. You lose one blade and you might lose the engine, cuz one of these things going through your engine, towards, tends to wipe out a lot of the other blades. Um but just because you lose one engine, and if you have enough reliability in your other engines, then you keep on flying. And you only need, if you're a two engine plane like a 777, you only need two engines when you take off, you can fly just fine with one engine. In fact I saw the statistics from General Electric once, the reliability expressed as um a percentage of uptime per hour of flight was like 99.75 or something, you know it's like one quarter of a percent, which means uh once every 400 hours you lose an engine in flight. Now when you say lose an engine, doesn't blow up or something, it just shuts down and you have to turn it off okay. Or you have a fire, or you lose a blade and you know it is sort of destroyed. Um well if you start thinking about, how many of you have ever flown 400 hours okay on commercial aircraft. I know I've flown more than 400 hours on commercial aircraft. So the odds are they were shutting down engines but they didn't come over the loudspeaker to tell us, did they okay. Oh, we're going to shut down an engine because it's not working, you know, can you just imagine. Anyway, um you'd have a few upset people no doubt.

`p11` [13:03] Well I found, I did leave them in my office, the Southwire and the uh Hazelett process that I tried to describe. Um this actually is the Properzi casting machine, this is only a 2 m, so it's about 6 foot casting wheel, steel, and it's got a steel belt, and you basically pour metal in here at 12:00, it goes around and solidifies on this water, you have a water spray on the outside of the steel belt, and you end up with a cast bar that comes out the top. Uh if you, the Southwire process is not a lot different, you pour it in here and it comes, goes around and comes out the top. Uh this is 2.4 m in diameter, it's a steel wheel, you have a spray band, and you end up with a bar. Here's the actual cross-section of the bar, here's the spray. So this is the steel, this is the cross-section of the steel wheel okay. Um here's the as-cast rod, and you're going to break that down and turn it all into wire. And you can do this because what you're casting is copper, which has very good thermal conductivity, and you can get uh something that's about 2 or 3 inches in diameter. Oh here it is, uh 75 mm × 52, well 52 is about 2×3 okay, 35 sq cm uh mold okay for the Southwire process.

`p12` [14:40] Um it works partly because what you're trying to cast has good thermal conductivity, it melts at less than 2,000, just under 2,000, and the steel band doesn't melt until 2,600. And if you keep water spray on it, and it's a thin steel band, the water spray keeps it cool enough that it doesn't fail. If it does fa— if the steel band does fail, well you get a few hundred pounds of copper, molten copper, on the floor, you're cash shopping and you just clean it up okay.

`p13` [15:13] Which actually reminds me of a story back from when I was a student, an undergraduate student okay, which I never saw but one of my classmates, you know, went off for his summer internship, and he went to a uh I think it was Copperweld Steel, which probably doesn't exist anymore, and actually you hear the story you'll understand why. Um we talked about ingot casting in a steel mill and stuff, and uh there is a moral to the story. Um so they were supposed to be doing ingot casting, and of course even back in 1970 or whenever this was, uh the operators were often in an air-conditioned pulpit, it gets pretty hot in the mill. And the guy running all the controls, he's just sitting there looking, it's like a nuclear reactor control room for a commercial nuclear reactor, you know you can't even see the reactor, you're just in a room with a bunch of gauges and stuff sitting at a little desk in an air-conditioned room. And so um the guys running the melt shop are union guys, back then in the steel industry, Steel Workers of America. And um they got paid a lot of money as I think I mentioned once before, um probably more than a lot of the managers, cuz they were responsible for hundreds of thousands of dollars an hour worth of steel and making sure it's cast properly.

`p14` [16:30] Well one of the engineers overseeing the melt shop comes in, he looks at some of the gauges, he says okay tap the heat, which means cast it into the molds. And the guy says, but, he says oh no, he, first time he comes and says go ahead and tap the heat. And then he walks out, and he comes back about 15 minutes later, and he looks up and he sees the gauges and he says I told you to tap the heat. And the guy says, but, he says I told you to tap it, now tap it. So he did. Well the reason he hadn't tapped is because the railroad car that had all the casting molds had not come up to the casting station. And so when he was ordered to cast it, he cast 200 tons of steel right on top of the railroad tracks okay. Well he did what he was told. And of course the moral here is if you're the manager you don't just order people around, you actually listen to what they're trying to tell you. And the other moral is if you're the laborer, you actually don't suspend common sense uh just because you're trying to get back at a god. They both lost their jobs okay. Which is, except when you cast a couple hundred tons of steel on the railroad tracks it takes about a week to clean up okay.

`p15` [17:46] Um how, that's sort of an interesting question itself. You go in there with big steel lances, cuz steel is easy. Well first of all if you walk through one of these shops, it's about, the floor is dirt, and usually it's about 2 ft of sand okay, fall out. And well, you're just casting in a big sand mold, it's like the old Saugus Iron Works, the sow bar okay. You're just pouring it into a sand floor right. And it, well it may be 2, 3 inches thick as it, you know, spread out and solidified as a pancake or a drop biscuit, I guess you think of it as a drop biscuit, but it weighs a couple hundred tons, this is a heavy biscuit. Um so what you do is you go in with an oxyacetylene torch, which you may have 100 psi of oxygen behind it, it's got big tips, and you can go through, you can cut through two feet of steel with an oxyacetylene torch. Now you may only go an inch a minute, but you can cut through, I've seen 3 ft of steel cut okay. So it's easy if it's steel.

`p16` [18:49] But the first year I was on the faculty, you know the little short door, you ever seen the 8-137 as you go around the corner, that was my off— that was my first office as a fac— remember a little short door. Um and so I'm sitting in the office and I get a phone call um from some guy in Alabama who worked in an aluminum smelting shop okay, or actually it's an aluminum foundry, and they had a big holding pot for the aluminum. And he said uh, he called up and he says well I'm uh trying to get some advice on how to cut aluminum. I said well you can saw it, it's not hard to saw. And he says uh well no it's not going to work. I said well um you can plasma cut it. And he said no I got something pretty thick. I said how thick is it. He says about 2 ft. What happened is he had an electric furnace and they lost power for a day, and so the big aluminum pot, which was about 2 ft deep and about 4 ft long and 6 ft wide or something, it solidified. And so now he has a furnace that has got 2 feet of solid aluminum in it, and he can't pour, the pour it out of the furnace, cuz it's solid right. And I said huh, you do have a problem, because you can't flame cut aluminum, it has a very protective oxide when you get to flame cutting, and the other light, should I'll explain why, but anyway you can't flame cut it. So I didn't know the solution, I was only 26 years old.

`p17` [20:23] Um but about 10 years, 15 years later, I was having dinner with Peter O'Brien, who at the time was senior executive VP of Alcoa. And I said uh, I remembered this, and I said Peter you know you have these big aluminum smelting pots where you make, you know, aluminum, and you must have freeze-ups from time to time, what do you do. He says well there's this guy in Pittsburgh okay, of course that's the home of Alcoa, and where the Pittsburgh Reduction Company, which was the beginnings of Alcoa, it was called the Pittsburgh Reduction Company because they reducing aluminum. Um he says there's this guy in Pittsburgh and he will come and he will blow it for you okay. Basically he'll drill some holes, he'll put some charges in there, and he'll blow it up. And if he's good, he won't blow up your furnace too. He can break it up with an explosive charge okay, if he's lucky, but it doesn't always work. This is sort of like, you ever heard about blowing out the oil wells, when you have a wildcat well and they have Red Adair would come in with his crane full of explosives and he's trying to blow it out like a candle and stuff. Well this is the guy who blows up the aluminum, the solid aluminum masses okay. So I, it was, I thought it's kind of interesting. Um so it's good work if you can get it, but probably world probably doesn't need too many of those people to do that okay.

`p18` [21:45] This is the Hazelett process, which again is casting copper, big copper sheets a couple of inches thick. And you have two steel bands, here's your molten copper comes in here, big steel bands, this whole thing can be 6 ft wide um and maybe 10 or 12 ft long. You're going to cast it 1 in thick okay. 1.25 cm, well actually that's a half an inch thick anyway. Um water spray to take the heat out, remember you got to extract the heat of fusion when you're casting. And here's another picture of it, the lower belt coming up, and they basically just pour the copper in here as the stuff is spinning, and just by um the friction uh and the viscosity of the liquid, you just pull it in there and it solidifies and it comes out, and you got a big, big sheets of copper, which you then put through an electrolytic process to make it pure okay. So that's kind of specialized, but it shows to me it's sort of amazing what people would do. Who would ever think that you're going to start pouring molten copper out a little, in steel band with water spray.

`p19` [22:58] And if you start thinking about, well um if you ever lost that, do you know what happens in a molten metal shop when water comes in contact with uh molten metal? It's called an explosion. You generate steam very quickly, and that steam as it expands will blow molten metal all over everywhere. And so um I mean I've had a number of times where someone calls up, we had an explosion in our casting facility, I said where's the water okay. And because you have water-cooled molds and you get a leak in one of those, and you got a problem okay. I most recently was a year or two ago um, they had a big electric arc furnaces, we talked about the big electric arc furnaces, almost the size of this room, these big 3-ft diameter, 3 and 1/2 ft diameter carbon electrodes. Well, the walls, they used to make about 40 or 50 tons of steel in one of those vessels, but to increase productivity over the last 25 years they've done all kinds of things, and they put in new transformers, and they get to 150 megawatts of power up from about 50 megawatts. They go from 40 tons to 120 tons or 150 tons that they're melting. Well when you start doing that, those are big arcs, just think of an arc in the middle of this room that's about the size of a small car okay, melting tons of steel. There's a lot of radiation to the walls, and when you triple the power you triple the radiant energy to the walls. Well in the old days the small furnaces, they could have a ceramic wall might be 2 ft thick or something, and it would erode away over time, but you can go in and reline it every 6 months or



<!-- ============================================================ -->
<!-- chunk 2 boundary — review for smoothing -->
<!-- ============================================================ -->

# Layer 2 — Lecture TOum2TQZu_M, chunk 2 of 4

*Source: `TOum2TQZu_M` (Prof. Thomas W. Eagar, MIT, 2011-2022). Chunk 2 of 4, raw timestamps preserved from full lecture. Layer 2 transformation: filler removed lightly, sentence boundaries inserted, captioner errors corrected, Tom's spoken slips bracketed. No reordering, no cuts of self-corrections or stage business. Paragraph breaks at natural pauses in delivery.*

---

`p1` [24:11] Those are big arcs. Just think of an arc in the middle of this room that's about the size of a small car okay, melting tons of steel. There's a lot of radiation to the walls, and when you triple the power you triple the radiant energy to the walls. Well in the old days the small furnaces, they could have a ceramic wall might be 2 ft thick or something, and it would erode away over time, but you can go in and reline it every 6 months or whatever. Um well to get it up to higher and higher and higher power, they basically put in steel pipes about 2, 3 inches in diameter, and they got water running through there at about 1,000 gallons a minute okay, to extract the heat from the walls. It's just the radiant heat from these big arcs.

`p2` [25:02] Well in this particular case they had an arc that some— well so it's got this, it's uh pipes with plates welded to them and another pipe, so you got a pipe here and in between you, here, and a pipe here, and in between you got a web of steel that holds everything together. And then on top of this whole thing they spray on a um a spray-on ceramic coating which might supposed to be 3, 4 inches thick. Well they didn't maintain the coating very well, and the question was, you got this bundle of 10 tons of steel scrap you're trying to melt over here. You actually got a bunch of them, it's kind of like kids' blocks, you got 10 or 12 of these 10-ton bundles in there of solid that you're trying to melt, and the arc comes down. It's supposed to hit the bundle and come out the other electrode in the bottom of the furnace. But what happened is it jumped from the bundle to the wall because there is a gap in the ceramic coating, and that arc which is supposed to be melting hundreds of pounds of steel a minute, I worked on the pipe pretty quick— worked on the pipe pretty quickly, and you had a hole this big.

`p3` [26:14] Now they have leaks from the walls, little leaks the size of your finger that spray a few gallons, you know 10 gallons a minute or something in there. So big deal, just get a little steam coming out of the furnace. But this one was a big leak, um almost the diameter, you know well it's a long thin one, but it could let almost all the water into the furnace. They had an explosion, uh the metal erupted, turns to vap— turns to a foam, and six guys died okay. Um in any case, so you do have in liquid metal shops, you have water very close to hot steel or hot aluminum, hot copper, hot steel, whatever it is. And the real rule if you talk to a foundryman: the water always goes on top of the molten metal, cuz that way the steam can come off. You never put the molten metal on top. That's the L— that's the foundrymen's view: never put the metal on top of the water, always put the water on top of the metal because that gives the steam somewhere to go. If you put the metal on top, you just generate steam underneath the molten metal and spray molten metal all over everywhere okay.

`p4` [27:28] Um so these types of hazards exist, and they uh they do kill people, a few people every year. It's sort of like a coal mine, you know, certain number of m— few— we probably kill 50 or 100 miners a year okay. It doesn't really hit the news because it's sort of one of those things that happens okay. Uh it's sort of like gas pipeline. We have gas pipelines all over the country, and some of them have got 1,000 PSI gas in a 42-inch diameter pipe, and usually when it blows up it's in some farmer's field and it kills a couple of cows okay. Uh a few years ago we had one in Edison New Jersey, 600-foot flames shooting up in the air, like a 60-story building in the middle of Edison New Jersey at midnight, woke a few people up okay. Um so failures occur and they can be pretty dramatic, but fortunately they're not very common okay.

`p5` [28:28] Um other things, we talked about dendrites the other day, and um we'll talk a little bit more about dendrites. But we talked about, if you're solidifying an alloy the alloy wants to segregate, and we'll talk about that a little bit more, and you get these dendrites forming. What you'd like to do, if you have a great big casting, uh you're casting a 200-ton ingot cuz you're going to forge some big vessel or something, um you can have some pretty big dendrites the size of your fist okay. Um and you can have some pretty big inhomogeneities the size of your fist. Uh I used to say that the size of the defect in a casting is proportional to the size of the casting. If you want to just say it's uh 2% of the diameter, or you know the length, characteristic size of the casting or whatever, that's the size of the flaw.

`p6` [29:36] Um I remember one of my first uh consulting jobs back in the 70s, MIT Lincoln Lab came in and they said we have this radar dome in Kwajalein in the Pacific. And it turns out they had built this for some scientific purposes, but it just happened to be located in the perfect position. Whenever the Soviets were sending a satellite up into space from middle Asia, they could see, with this particular frequency of radar, the boost phase, and get a measure of the trajectory, and they could figure out before it got into space what the orbit was going to be okay, because they could measure the arc coming up out of the boost phase, this rocket. Well it turns out, um so it had been built for scientific purposes, it was about the size of a football field, the dish okay, and it ran around on these big steel railroad tracks so it could spin 360°, take different views. Um and it had big steel what they call bogies, which hold railroad wheels, you know may have, I don't remember if it had eight or 16 wheels on each bogey, but just a great big— well if you've been in a shipyard you've seen big wheeled vehicles that carry 200-ton objects, you know pieces of ships. Um well so it's similar. This was railroad-real rather than rubber-tired wheels.

`p7` [31:08] Um but anyway, this thing was at about um 3,000% of its useful life okay, because it didn't have this original military application. When they had built it for scientific purposes, they found out the military application, and this thing was running, you know, around the clock 90% of the time. In fact whenever it went down for repairs it was classified, because that was when the Soviets could have set something up without our knowing, or knowing as quickly, about what the orbit was going to be. So anyway they come to me because one of these bogies needs to be replaced, and the lead time to get the casting was one year. And that wasn't really acceptable. Uh if this thing was going to be out for a year, the Soviets might have been able to learn that okay. Um so they uh they determined they could machine it out of 12-inch thick plate, and they could buy 12-inch plate fairly quickly. Uh but they wanted to know how to specify the testing to make sure that, when they did all this machining on this thing to turn it into the shape they wanted, that they wouldn't end up running into some defect.

`p8` [32:22] Well I remember I went and looked at the ASM specs. The tightest specification for any plate above 6 inches that you could have for ultrasonic testing meant that the defect had to fit within a 12-inch diameter circle okay. So if you're running ultrasonics across the top of the plate, if you find a defect, as long as the projection of that defect would fit within a 12-inch circle, it was an acceptable plate okay. So when I talk about fist-sized defects, when you get to really heavy sections, that's acceptable. Now it may not be, because frankly you saw the piping porosity, or the pipe from the solidification of the ingot, and I showed you the football-sized defect in that uh that big shaft. When you make big things you get big imperfections okay. The converse of that is when you make small things you have smaller imperfections okay, and they're still a fraction of the diameter of whatever you're trying to make.

`p9` [33:24] So it turns out, in this 1970s, actually the 1960s, the guy at Caltech took some iron-boron alloys, uh that are actually basically just brazing alloys, um but they melt at a fairly low temperature, sort of like cast iron. And he took a spinning copper wheel spinning at uh I don't remember how many surface feet per minute, but it's, it was like going around like 60— well if it's 60 miles an hour it's going to 5,000 surface feet per minute right, or no, 50— yeah, 5, 5,000 surface feet per minute. So it's going at thousands of surface feet per minute, and they would pour the molten metal on here, and it would come spinning off as a thin sheet, if you did it right. You had to spray it on there okay, as a liquid spray. Um but if you did, you could actually roll off sheets, and I've lost my sheets. You get these sheets that are 2 to 6, 12 inches wide, about as thick as a piece of paper, rapidly solidified metal, and you lose all crystalline structure. You have no dendrites. Ordinarily these things would be full of dendrites, but it's so thin it cools so quickly. They called it rapid solidification. Well duh, it is sort of rapid solidification. In fact in the best cases they got solidification rates of a million degrees per second okay. So this thing's solidifying so fast that you end up getting a very homogeneous structure. It's not all that different than the Hazelett process except you don't even need a top band, because it's just a thin layer and it's solidifying so fast that this thing only has to be about 2 inches long before, you know, a million degrees per second, you can— in 5,000 surface feet per minute you can calculate it, but, you know.

`p10` [35:10] Only problem is you can only make thin sheets.

**Student:** Yeah, right, but it depends on which volume you are pouring the metal on the wheel though, right? I mean you're pouring too much, you won't have the thin sheets. Like what's the maximum, or what's the volume that they pour on?

Well the problem is, for the original alloys, you had to make sure that you poured it out so it came out as a big, wide, very thin stream that would then be thinned out by the spinning wheel. So you're sort of stretching the liquid out if you will. And you wouldn't get— if you made it 5, or let's say 10,000ths of an inch thick, a quarter of a millimeter, that's too thick to get rapid solidification, and you wouldn't get an amorphous metal, you would get a crystalline, semi-crystalline metal. And Professor Schuh here now works on these kind of semi-crystalline metals.

`p11` [36:02] But since, I mean the Defense Department and the National Science Foundation were spending hundreds of millions of dollars a year in the 1970s and early 1980s, because these things were uniform, they had no grain boundaries, they had tremendous corrosion resistance okay. It was like getting stainless steels without the chromium okay. Um they were strong, they had 500 ksi strength. It's just, they were very thin, and you didn't have bulk material okay. Um and so but they thought, okay we'll figure out some way to consolidate it later, let's just study the properties. And so they were spending hundreds of millions of dollars on this. Um well did I tell you already about the golf clubs? I haven't told you about that, okay.

`p12` [36:55] Um it turns out the uh um, another guy, a student of Pol Duwez [Pol Duwez], who was the guy who discovered this at Caltech in the early 60s or mid 60s, his student Bill Johnson, who's a faculty member at Caltech now, about my age, um in about, in the late 80s came up with bulk metallic glasses. He started throwing all kinds of other metalloids from that part of the periodic table in with the iron. And actually it wasn't just iron, it was iron-beryllium alloys originally okay. Beryllium's toxic, but he was able to make bulk metallic glasses. So you could make things about the size of a golf ball, um and you could still get the amorphous structure. And so there is actually a company out there now, they haven't been all that successful, they've been around for 15 years now trying to sell bulk metallic glasses. Cuz they never did— all the way through the 1980s and 1990s no one figured out how to consolidate these thin sheets into a solid bulk material. They tried explosive bonding, where you just slam them together with an explosive charge, they tried everything and nothing worked. And still today nothing has worked, except Bill Johnson has gotten some alloys that actually, if you cool them at 100° Centigrade per second, you can actually make them bulk, so you can get bigger things if you cast them the right way.

`p13` [38:29] Well the only commercial product they've come up with are golf clubs okay. The metal woods okay, the same type of thing I passed around for investment casting out of stainless steel. And um they've been around for about 15 years. I always say you can sell anything to a golfer okay. They will usually— golfers are a little older, they have a little more disposable income, and they will pay anything to be better than their other executive, you know, friend down the road, to beat him in a golf game. So if they can get some advantage they'll pay thousands of dollars for it. Well so when I was department head 15 years ago, we were interviewing one of Johnson's postdocs for a potential faculty position. I said well what— you know what have you ever developed out of the— or I didn't say it that way, I said what are the markets for this? He says well we've made golf clubs. I said anything else? He said no. And I just learned about um 6 months ago that they are selling the golf clubs, but apparently their fatigue life is such, they get about 50 shots before it breaks okay. So but you can sell anything to a golfer, you know, 50 shots, that's a whole round. If he beats his buddy, you know, it's worth $10,000 right? I mean they may have a $50,000 bet on the game, I don't know.

`p14` [39:44] Um but that's rapid solidification. Another way to do rapid solidification rather than sheets is atomization, making powders. Now we make probably 5 million tons of powder metallurgy uh steel, aluminum, other things each year. And what you do is you basically pour a molten stream and you hit it with a supersonic gas jet. Now getting the right type of jet is very important. Professor Grant, who was a powder metallurgist here, passed away now, but uh he was here in the 40s and 50s and all the way up until the 90s okay. He was um here for well over 50 years as a faculty member. Professor Grant was a specialist in this, and he had a patent on a whistle where you basically had a little cavity and you blow the air in and it would come shooting out, and you would get shock waves basically that would help break up these jets into very small powders. And you're trying to solidify these powders. Lots of surface-to-volume ratio. The smaller the diameter, the more surface-to-volume ratio. It goes as 1 over r, right? The area, surface area, is 4π r squared of a sphere, and the volume is 4/3 π r cubed. So the ratio of surface to volume is 1/r with some other, what, π over 3 in front, or something, whatever 3 over π, whatever it is.

`p15` [41:08] So you can get amorphous metal powders, and people tried explosive compaction, they tried all kinds of things. The problem is these amorphous materials, you heat them up, even if it's an iron-based alloy, you heat them up to 400° Centigrade and they crystallize, they transform. It's a non-stable structure, it's a metallic glass. But people have been trying this for years to make ultra-fine structures. Um last week when I was down at the Army, they were trying to develop new types of armor, not by rapid solidification, but they have a process that the British developed and tried to commercialize 30 years ago, where they really sort of, like, kneading the metal. You just— you put 30 times the energy into it, and you just— you squeeze it out this extrusion hole, it comes out— actually you squeeze it this way and it comes out at 90°, and it's called the Conform process, this commercial process. And you can get some incredible properties. I mentioned the trolley wire, the trolley wire they ended up buying from Phelps Dodge for the New Hampshire-Boston connection was made by the Conform process. Fantastic strength and ductility, remember we talked about that last time.
