Repository: r-h-taylor/eagar-corpus

# The Eagar Corpus

A three-layer searchable archive of the recorded teaching of
Prof. Thomas W. Eagar (MIT, Department of Materials Science and
Engineering, 1976–2022).

**Version:** 1.0.0
**Released:** 2026-05-16
**Zenodo DOI:** [10.5281/zenodo.20226049](https://doi.org/10.5281/zenodo.20226049)
**License:** code under MIT (see [LICENSE](LICENSE)); corpus data under
CC-BY-4.0 (see [LICENSE-DATA](LICENSE-DATA))

## What this is

Thomas W. Eagar (1950–2022) was Professor of Materials Engineering at
MIT, where he taught from 1976 until his death. Beginning in 2011 he
self-recorded his classroom lectures and posted them publicly on
YouTube under the channel `eagar.mit.edu`. The recordings span eleven
years and 23 distinct course modules, totaling approximately 170 hours
and 231 lectures.

This repository is a scholarly edition of those lectures. For each
lecture, the corpus provides:

- a **cleaned middle layer** (`layer2.md`) — YouTube auto-captions
  consolidated into paragraphed prose, with line-break artifacts and
  pure captioner errors mechanically corrected;
- an **editorial layer** (`layer3.md`) — paragraph-anchored, smoothed
  for citability, with self-corrections rendered to their corrected
  form and physical-object teaching moves rendered as italicized stage
  directions;
- a **case index** (`case_index.md`) — substantively developed cases
  mapped to a canonical clustering of the corpus;
- an **extended case-reference file** (`extended_case_references.md`)
  where applicable — brief mentions of canonical cases surfaced by a
  reconciliation pass against the canon;
- an **editorial register** documenting layer-3 editorial decisions;
- a **transformation log** documenting layer-1 → layer-2 mechanical
  rules;
- a paragraph-level **anchors file** (`anchors.json`) mapping layer-3
  citations to layer-2 paragraphs;
- a **metadata file** (`metadata.json`).

The corpus contains 1,676 deduplicated canonical case clusters
(`ontology/cases_aggregate_v2.json`), of which approximately 1,190 are
referenced in the lectures — 935 substantively (anchored in
`case_index.md` files) and an additional 255 as brief mentions
(anchored in `extended_case_references.md` files).

## Repository structure

```
eagar-corpus/
├── README.md                          this file
├── LICENSE                            MIT, for the pipeline code
├── LICENSE-DATA                       CC-BY-4.0, for the corpus
├── CITATION.cff                       machine-readable citation
├── corpus/                            the 231 lectures
│   └── lectures/<video_id>/           per-lecture files
├── ontology/                          canon and reconciliation outputs
├── pipeline/                          scripts that built the corpus
│   └── pipeline_refs/                 conventions + worked example
└── docs/                              methodology and schema docs
```

## What is not in this repository

**Source captions (Layer 1).** The corpus is derived from YouTube
auto-captions for the publicly-posted lectures on the
`eagar.mit.edu` channel. The raw caption text is not redistributed
here; YouTube's terms of service govern the captions themselves.
Researchers wishing to reconstruct Layer 1 may fetch the captions
directly from YouTube using the video IDs in `metadata.json`. The
`metadata.json` files include a `raw_transcript_sha256` field for each
lecture so reconstructed captions can be verified against the source
text the pipeline processed.

## How to cite

For the corpus as a whole:

> Taylor, R. H. (2026). *The Eagar Corpus: a three-layer archive of
> the recorded teaching of Thomas W. Eagar (MIT, 2011–2022),*
> version 1.0.0. Zenodo. [10.5281/zenodo.20226049](https://doi.org/10.5281/zenodo.20226049).

For a specific passage, cite the canonical lecture record and
paragraph anchor:

> *Eagar Corpus*, lecture `-6n9y2szRqo` (3.371 Structural Materials
> Selection, Fall 2014, lecture 11/13), §5.p8.

For more on citation conventions, see [`docs/citation.md`](docs/citation.md).

## Companion paper

R. H. Taylor, "Teaching Engineering as Practice and Science: A
Case-Pedagogy Corpus," *Journal of Materials Education* (forthcoming
2026). The corpus is the empirical basis of that paper.

File: corpus/lectures/lOpCROJ1OA4/case_index.md
# Case Index — Lecture 15 (Welding Metallurgy, Summer 2015)

*Citation format: layer 3 paragraph anchor (e.g. `§4.p1`). Click-through in the static site reveals the corresponding layer 2 passage with timestamp range.*

This lecture is structured around aluminum alloy metallurgy and temper designations, culminating in the America's Cup hydraulic cylinder consulting case as the worked fracture-mechanics example.

## Cases referenced in this lecture

### America's Cup hydraulic cylinder stress corrosion cracking (Navtech consulting case)
- **Anchor:** `§4.p1`–`§4.p6`
- **canonical_cluster_id:** "America's Cup hydraulic cylinder stress corrosion cracking"
- **Frame in this lecture:** Worked fracture-mechanics example. 7075-T6 piston cylinder in a yacht winch hydraulic system, operating at 7,500 psi, failed by stress corrosion cracking from saltwater exposure. Critical flaw size calculation showed ~1 mm — confirmed by examination of the fracture surface. Solution: switch to 7075-T73 (over-aged, lower yield, higher toughness and corrosion resistance) with slightly thicker wall, achieving leak-before-break.
- **Materials/systems:** 7075-T6 aluminum, 7075-T73 aluminum, hydraulic cylinder, saltwater service.
- **Era:** 2002 (case came to Tom).

### Wright brothers' aircraft engine precipitate coarsening (Smithsonian study)
- **Anchor:** `§3.p4`
- **canonical_cluster_id:** "Wright brothers' aircraft engine"
- **Frame in this lecture:** Brief teaching aside on natural aging. SEM study of the engine block in the Smithsonian showed aluminum-copper precipitates still coarsening after a hundred years at room temperature; data fell on a straight line on a log-time scale.
- **Materials/systems:** Aluminum-copper precipitation alloy.
- **Era:** Engine ~1903; study ~1990s–2000s.

### Aluminum-lithium development for Space Shuttle and Boeing 787
- **Anchor:** `§2.p3`–`§2.p4`
- **canonical_cluster_id:** "Space Shuttle Main Tank lithium-aluminum development" (primary); also touches "Boeing 787 aluminum-lithium components"
- **Frame in this lecture:** Thirty-year development arc. Soviets discovered aluminum-lithium alloys in the 1970s. Alcoa worked on it for thirty years through hot cracking and weldability problems. Used at the end of the Space Shuttle main tank lifetime and in Boeing 787 components. Lithium reduces density 10%, raises Young's modulus 10%, giving 20% improvement in E/ρ. Still difficult to weld, and lithium worsens corrosion.
- **Materials/systems:** 8000-series aluminum-lithium alloys.
- **Era:** 1970s discovery → 2000s deployment.

### Washington Monument aluminum apex
- **Anchor:** `§1.p3`
- **canonical_cluster_id:** "Washington Monument design safety factor" (closest existing match — though the existing cluster appears to be about safety factor; this reference is about the aluminum apex pyramid)
- **Frame in this lecture:** Brief historical anecdote — aluminum pyramid at the top of the Washington Monument as a lightning rod, made of aluminum because at the time (1880s) it was more valuable than gold.
- **Materials/systems:** Pure aluminum.
- **Era:** 1880s.
- **Note:** May warrant a separate cluster if the safety-factor cluster is distinct in subject.

### Hall-Héroult aluminum refining discovery (1888)
- **Anchor:** `§1.p2`
- **canonical_cluster_id:** PROPOSED: Hall-Héroult aluminum refining discovery (1888)
- **Frame in this lecture:** Simultaneous independent invention by Charles Martin Hall (founder of Alcoa) and Paul Héroult of France, within two months of each other and with no communication. This is the foundational moment for cheap aluminum.
- **Materials/systems:** Aluminum smelting.
- **Era:** 1888.

### Alcan-Péchiney merger and Novelis Skooter co-cast Alclad
- **Anchor:** `§1.p1`, `§1.p4`
- **canonical_cluster_id:** PROPOSED: Novelis Skooter co-cast Alclad process
- **Frame in this lecture:** Modern Alclad manufacture. Traditional roll-bonding of pure-aluminum cladding onto a high-strength aluminum-alloy core had ~15% yield. Novelis (Alcan/Péchiney merger entity) developed co-casting that gives ~100% yield. Outside skin of Airbus aircraft is Alclad of this type.
- **Materials/systems:** Pure aluminum cladding on 2xxx/7xxx aluminum alloy cores.
- **Era:** Roll-bond process: 1930s–2000s. Co-cast process: ~2005–2010 adoption.

## Figures referenced
- **20-year drift of aluminum precipitates** (§3.p4): the Smithsonian Wright engine study showing room-temperature precipitate coarsening over a century falls on a log-linear plot. Used to motivate why "stable" heat-treated condition is a relative term.
- **Helicopter maintenance ratio** (§2.p4): two hours of maintenance for every hour of flight. Commercial aircraft: about one hour per hour. Used as a digression on why aluminum-lithium hasn't displaced more conventional alloys in corrosion-critical service.

## Open questions
- The Hall-Héroult and Novelis Skooter references appear to be new clusters not in the aggregate. Both recur in other Eagar lectures and should be promoted to canonical clusters during reconciliation.
- The Washington Monument apex reference may belong in a new cluster ("Washington Monument aluminum apex") distinct from the existing "Washington Monument design safety factor" cluster. Editor should confirm.
