Repository: r-h-taylor/eagar-corpus

# The Eagar Corpus

A three-layer searchable archive of the recorded teaching of
Prof. Thomas W. Eagar (MIT, Department of Materials Science and
Engineering, 1976–2022).

**Version:** 1.0.0
**Released:** 2026-05-16
**Zenodo DOI:** [10.5281/zenodo.20226049](https://doi.org/10.5281/zenodo.20226049)
**License:** code under MIT (see [LICENSE](LICENSE)); corpus data under
CC-BY-4.0 (see [LICENSE-DATA](LICENSE-DATA))

## What this is

Thomas W. Eagar (1950–2022) was Professor of Materials Engineering at
MIT, where he taught from 1976 until his death. Beginning in 2011 he
self-recorded his classroom lectures and posted them publicly on
YouTube under the channel `eagar.mit.edu`. The recordings span eleven
years and 23 distinct course modules, totaling approximately 170 hours
and 231 lectures.

This repository is a scholarly edition of those lectures. For each
lecture, the corpus provides:

- a **cleaned middle layer** (`layer2.md`) — YouTube auto-captions
  consolidated into paragraphed prose, with line-break artifacts and
  pure captioner errors mechanically corrected;
- an **editorial layer** (`layer3.md`) — paragraph-anchored, smoothed
  for citability, with self-corrections rendered to their corrected
  form and physical-object teaching moves rendered as italicized stage
  directions;
- a **case index** (`case_index.md`) — substantively developed cases
  mapped to a canonical clustering of the corpus;
- an **extended case-reference file** (`extended_case_references.md`)
  where applicable — brief mentions of canonical cases surfaced by a
  reconciliation pass against the canon;
- an **editorial register** documenting layer-3 editorial decisions;
- a **transformation log** documenting layer-1 → layer-2 mechanical
  rules;
- a paragraph-level **anchors file** (`anchors.json`) mapping layer-3
  citations to layer-2 paragraphs;
- a **metadata file** (`metadata.json`).

The corpus contains 1,676 deduplicated canonical case clusters
(`ontology/cases_aggregate_v2.json`), of which approximately 1,190 are
referenced in the lectures — 935 substantively (anchored in
`case_index.md` files) and an additional 255 as brief mentions
(anchored in `extended_case_references.md` files).

## Repository structure

```
eagar-corpus/
├── README.md                          this file
├── LICENSE                            MIT, for the pipeline code
├── LICENSE-DATA                       CC-BY-4.0, for the corpus
├── CITATION.cff                       machine-readable citation
├── corpus/                            the 231 lectures
│   └── lectures/<video_id>/           per-lecture files
├── ontology/                          canon and reconciliation outputs
├── pipeline/                          scripts that built the corpus
│   └── pipeline_refs/                 conventions + worked example
└── docs/                              methodology and schema docs
```

## What is not in this repository

**Source captions (Layer 1).** The corpus is derived from YouTube
auto-captions for the publicly-posted lectures on the
`eagar.mit.edu` channel. The raw caption text is not redistributed
here; YouTube's terms of service govern the captions themselves.
Researchers wishing to reconstruct Layer 1 may fetch the captions
directly from YouTube using the video IDs in `metadata.json`. The
`metadata.json` files include a `raw_transcript_sha256` field for each
lecture so reconstructed captions can be verified against the source
text the pipeline processed.

## How to cite

For the corpus as a whole:

> Taylor, R. H. (2026). *The Eagar Corpus: a three-layer archive of
> the recorded teaching of Thomas W. Eagar (MIT, 2011–2022),*
> version 1.0.0. Zenodo. [10.5281/zenodo.20226049](https://doi.org/10.5281/zenodo.20226049).

For a specific passage, cite the canonical lecture record and
paragraph anchor:

> *Eagar Corpus*, lecture `-6n9y2szRqo` (3.371 Structural Materials
> Selection, Fall 2014, lecture 11/13), §5.p8.

For more on citation conventions, see [`docs/citation.md`](docs/citation.md).

## Companion paper

R. H. Taylor, "Teaching Engineering as Practice and Science: A
Case-Pedagogy Corpus," *Journal of Materials Education* (forthcoming
2026). The corpus is the empirical basis of that paper.

File: corpus/lectures/oLNdcU9DXsY/case_index.md
# Case Index — Lecture 9 (`oLNdcU9DXsY`)

*Citation format: layer 3 paragraph anchor (e.g. `§7.p5`). Click-through in the static site reveals the corresponding layer 2 passage with timestamp range.*

This lecture is structured around toughness as a design criterion, with two extended teaching units: the Ritchie *Science* paper and Tom's favorite alloy MP35N. The cases surface as illustrative episodes — neurosurgery clips, depleted uranium penetrators, polyethylene's hula-hoop bailout, the Hadlock eyelid-platinum article — rather than as forensic units in their own right.

## Cases referenced

### Hydrothermal quartz reactor explosion near Chicago
- **Anchor:** `§1.p3`
- **canonical_cluster_id:** "Hydrothermal quartz reactor explosion near Chicago"
- **Frame in this lecture:** Bob Laudise's hydrothermal quartz process at Bell Labs; the reactor walls run ~10 inches thick at ~10,000 psi, and one ruptured at a McDonald's near Chicago airport, killing a customer. Used to ground the "quartz watches became cheap because someone figured out how to grow quartz fast" story.
- **Materials/systems:** Hydrothermal quartz growth; high-pressure steel reactor vessels.
- **Era:** Late 20th century.

### Swiss watch industry transition (Swatch / Rolex bifurcation)
- **Anchor:** `§1.p1`–`§1.p10`
- **canonical_cluster_id:** PROPOSED: Swiss watch industry survival via quartz and luxury bifurcation
- **Frame in this lecture:** Used as Tom's framing case for "what makes something expensive" — at the low end, Swatches sold as fashion; at the high end, titanium-cased, ceramic-bezeled fifty-thousand-dollar luxury watches. The titanium watch becomes the segue to the broader discussion of why titanium is even available as a metal.
- **Materials/systems:** Titanium watch case; ceramic bezel; quartz piezoelectric movement.
- **Era:** 1960s–present.

### Hot isostatic press / hydrothermal vessel explosion lineage
- **Anchor:** `§1.p3`
- See "Hydrothermal quartz reactor explosion near Chicago" above; this is the same incident.

### H.C. Starck (reactive metal metallurgy)
- **Anchor:** `§2.p2`
- **canonical_cluster_id:** PROPOSED: H.C. Starck Newton facility — MIT vacuum metallurgy spin-off
- **Frame in this lecture:** Cited as an example of how WWII-era vacuum metallurgy at MIT spun off into commercial reactive-metals firms. Now a Bayer Chemical subsidiary.
- **Materials/systems:** Reactive metals (Ti, Mo, W, Nb); vacuum melting.
- **Era:** WWII onward.

### MIT vacuum furnace development for the Manhattan Project
- **Anchor:** `§2.p1`–`§2.p2`
- **canonical_cluster_id:** "Manhattan Project infrastructure"
- **Frame in this lecture:** The development of vacuum furnaces in MIT mechanical engineering during WWII is what made titanium (and uranium, tungsten, molybdenum, niobium) commercially available. Used to explain why titanium is "available to the world."
- **Materials/systems:** Vacuum metallurgy; reactive metals.
- **Era:** WWII.

### Margaret MacVicar niobium tunneling
- **Anchor:** `§2.p3`
- **canonical_cluster_id:** "Margaret MacVicar niobium tunneling experiments"
- **Frame in this lecture:** Lateral aside — MacVicar tunneled into niobium two years after Brian Josephson's superconducting tunneling discovery. Tom recalls Josephson at age 27 as a "nervous wreck" after winning the Nobel young.
- **Materials/systems:** Niobium; superconducting tunneling.
- **Era:** 1960s–1970s.

### Tesla Nevada gigafactory water siting decision
- **Anchor:** `§3.p4`, `§3.p8`
- **canonical_cluster_id:** PROPOSED: Tesla Nevada gigafactory water siting
- **Frame in this lecture:** Tom argues the Nevada siting is a mistake because manufacturing requires enormous water input; recalls a similar GM Sloan-program team that proposed Nogales, Arizona for the same maquiladora-labor reason and was challenged on water access.
- **Materials/systems:** Manufacturing water requirements (thousands of gallons per car).
- **Era:** 2014 (Tesla); GM anecdote ~1990s.

### Pellini ratio analysis diagram (NRL Liberty ship fracture work)
- **Anchor:** `§4.p1`, `§4.p6`
- **canonical_cluster_id:** "Pellini explosion bulge test development"
- **Frame in this lecture:** Pellini, at NRL, developed the ratio analysis diagram from his work on WWII Liberty ship brittle fracture. Tom built on Pellini's diagram thirty years ago.
- **Materials/systems:** Dynamic tear energy testing; fracture toughness vs. yield strength.
- **Era:** WWII / postwar.

### Polyethylene production and the hula hoop
- **Anchor:** `§4.p3`–`§4.p4`
- **canonical_cluster_id:** "Polyethylene manufacturing and hula hoop market development"
- **Frame in this lecture:** Post-WWII chemical companies built polyethylene plants but had no market and variable quality; the hula hoop absorbed ~100 million pounds of off-spec polyethylene and got them down the learning curve.
- **Materials/systems:** Polyethylene; commodity polymer learning curve.
- **Era:** 1950s.

### Aircraft landing gear material selection
- **Anchor:** `§4.p7`–`§4.p9`
- **canonical_cluster_id:** PROPOSED: Aircraft landing gear high-strength steel and inspection
- **Frame in this lecture:** Landing gear are designed first because they take the highest stresses, and they are steel at 250–280 ksi because no composite can match the critical-flaw-size / strength combination. Triple vacuum arc melted, magnetic particle inspected.
- **Materials/systems:** High-strength steel (250–280 ksi); vacuum arc melting; magnetic particle inspection.
- **Era:** Contemporary aerospace practice.

### Navy 100 ksi titanium-replacement submarine steel
- **Anchor:** `§4.p11`
- **canonical_cluster_id:** "U.S. Navy titanium submarine program decision"
- **Frame in this lecture:** The Navy developed a 100 ksi submarine steel when it wanted to build its own titanium submarine. Pelloux's quip about submarines designed in the fully plastic region so the crew gets squeezed slowly rather than drowning.
- **Materials/systems:** HY-class steel; titanium submarine hull alternative.
- **Era:** 1970s–1980s.

### Rob Ritchie high-entropy alloy *Science* paper (2014)
- **Anchor:** `§5.p2`–`§5.p4`
- **canonical_cluster_id:** PROPOSED: Ritchie 2014 cryogenic high-entropy alloy (CrMnFeCoNi)
- **Frame in this lecture:** Rob Ritchie (formerly MIT, now Berkeley) and collaborators published an equiatomic CrMnFeCoNi alloy with excellent cryogenic fracture toughness in *Science*. Tom: "all they did was add iron to MP35N" and the strengthening mechanism (twinning) is the same. The Ashby plot reproduced in the paper is, in Tom's reading, a rediscovery.
- **Materials/systems:** High-entropy equiatomic CrMnFeCoNi alloy; twin-induced plasticity.
- **Era:** September 2014.

### MP35N alloy (Gaylord Smith, International Nickel)
- **Anchor:** `§6.p1`–`§6.p6`, `§7.p5`–`§7.p6`
- **canonical_cluster_id:** PROPOSED: MP35N cobalt-nickel-chrome-molybdenum alloy (Gaylord Smith / International Nickel)
- **Frame in this lecture:** Tom's "favorite alloy." 35Co-35Ni-20Cr-10Mo, developed by Gaylord Smith at International Nickel in the 1960s. Non-magnetic, strengthens by twinning under cold work, reaches 280 ksi yield as bolt stock. Four MP35N bolts hold the 747 wing onto the fuselage. ASTM-specced for surgical implants since 1978.
- **Materials/systems:** MP35N (35Co-35Ni-20Cr-10Mo); cold-work twinning; surgical implant ASTM spec.
- **Era:** 1960s–present.

### Boeing 747 wing-to-fuselage bolts
- **Anchor:** `§6.p2`
- **canonical_cluster_id:** PROPOSED: Boeing 747 wing-to-fuselage MP35N bolt selection
- **Frame in this lecture:** Four MP35N bolts, ~300 ksi, hold each 747 wing on. Sourced from Standard Pressed Steel (Philadelphia).
- **Materials/systems:** MP35N bolts; high-strength fastener metallurgy.
- **Era:** 747 era onward.

### Neurosurgical brain aneurysm clips and MRI ferromagnetism dispute
- **Anchor:** `§7.p1`–`§7.p5`
- **canonical_cluster_id:** "Brain aneurysm clip ferromagnetism controversy"
- **Frame in this lecture:** Dr. McFadden (Johnson & Johnson consultant) and a rival neurosurgeon fought over what alloys could safely be implanted near the brain given 5-tesla MRI fields. The 304 stainless martensitic-transformation argument made some MDs argue any iron-containing alloy was unsafe; Tom recommended MP35N (zero iron) and resolved the ASTM-spec dispute in McFadden's favor.
- **Materials/systems:** 304 stainless steel cold-work martensite; MP35N; Curie temperature; 5T MRI.
- **Era:** ~1995–2000.

### Faberware 304 stainless pot magnetism demonstration
- **Anchor:** `§7.p3`
- **canonical_cluster_id:** "Farberware stainless steel cookware pot cracking" *(approximate match — same pot appears in Tom's repertoire; this lecture uses it for a different teaching point)*
- **Note:** The cookware pot Tom carries is a recurring stage prop. Here it demonstrates strain-induced martensite making the top of the pot pick up a magnet. The canonical cluster covers the cracking case; the magnetism demo may warrant a separate proposed cluster.
- **canonical_cluster_id (proposed addition):** PROPOSED: "Faberware 304 stainless cold-work martensite magnetism demonstration"
- **Materials/systems:** 304 stainless; austenite→martensite cold-work transformation.

### First Gulf War depleted uranium penetrators and Kuwait contamination
- **Anchor:** `§8.p2`–`§8.p3`
- **canonical_cluster_id:** "Depleted uranium armor penetrators and Gulf War environmental contamination"
- **Frame in this lecture:** Depleted-uranium kinetic-energy penetrators left radioactive shell debris across Kuwait; Pakistani and Bangladeshi laborers were sent into the desert to retrieve them. Tom has personally seen a uranium penetrator drive through three feet of steel.
- **Materials/systems:** Depleted uranium (U-238); kinetic energy penetrators.
- **Era:** 1991 Gulf War.

### Army microcrystalline titanium penetrator program (Schuh)
- **Anchor:** `§8.p4`
- **canonical_cluster_id:** PROPOSED: Army microcrystalline titanium kinetic-energy penetrator program (Schuh)
- **Frame in this lecture:** Christopher Schuh (MIT DMSE) is funded by the Army to develop microcrystalline titanium as a non-radioactive high-density alternative to depleted uranium.
- **Materials/systems:** Microcrystalline titanium; armor penetrators.
- **Era:** ~2010s.

### Tessa Hadlock platinum eyelid weights (Mass Eye and Ear)
- **Anchor:** `§8.p5`–`§8.p6`
- **canonical_cluster_id:** PROPOSED: Hadlock platinum eyelid weights for facial reconstruction
- **Frame in this lecture:** Dr. Tessa Hadlock (Mass Eye and Ear, HST graduate, Tom's ENT) embedded platinum weights in the eyelid of a young woman whose facial muscles had been severed, so she could close her eye. Platinum chosen for density (small weight, no bulge), corrosion resistance, and bio-inertness.
- **Materials/systems:** Platinum; medical implants; density-driven design.
- **Era:** ~2014 (Boston Globe article).

### Oak Ridge silver magnet windings (Manhattan Project)
- **Anchor:** `§9.p3`
- **canonical_cluster_id:** "Oak Ridge National Laboratory silver magnet winding (WWII uranium enrichment)"
- **Frame in this lecture:** Copper was diverted to brass cartridge cases during WWII, so Oak Ridge borrowed ~100 tons of silver from Fort Knox to wind the calutron magnets for uranium isotope separation. Silver returned to Fort Knox after the war.
- **Materials/systems:** Silver wire; electromagnetic isotope separation.
- **Era:** WWII.

### Tom Eagar's copper roof (personal)
- **Anchor:** `§9.p4`
- **canonical_cluster_id:** PROPOSED: Tom Eagar's residential copper roof installation
- **Frame in this lecture:** $9,000 for ~50 sq ft of copper roofing on Tom's house, justified as a 100–300 year lifetime. Lateral example of when copper's price is worth paying.
- **Materials/systems:** Copper roofing; atmospheric corrosion resistance.
- **Era:** Contemporary (Tom's house).

## Figures referenced (not cases)

- **Critical flaw size at 300 ksi steel: ~3 mm** (`§4.p7`) — the NDT detection limit, justifying why landing gear stay at 250–280 ksi.
- **MP35N yield strength: 280 ksi cold-worked bolt stock** (`§6.p3`–`§6.p4`).
- **Ritchie high-entropy alloy: ~300 MPa·√m fracture toughness, ~300 ksi yield** (`§5.p4`).
- **$250 million aircraft replacement cost** (`§4.p9`) — Tom's recurring landing-gear-failure economic anchor.

## Open questions for case index methodology

- Several proposed clusters in this lecture (Swiss watches, Tesla Nevada, Schuh titanium penetrator, Hadlock eyelid weights, Tom's copper roof) appear to be one-lecture singletons rather than recurring across the corpus. Cross-reference against `cases_aggregate_v2.json` to determine which deserve promotion to canonical clusters.
- The "Faberware pot" prop recurs across lectures with at least two distinct teaching uses (cracking-failure case; cold-work magnetism demonstration). The canonical cluster may need to split, or both may belong under a single physical-prop entry with multiple teaching frames.
