Repository: r-h-taylor/eagar-corpus

# The Eagar Corpus

A three-layer searchable archive of the recorded teaching of
Prof. Thomas W. Eagar (MIT, Department of Materials Science and
Engineering, 1976–2022).

**Version:** 1.0.0
**Released:** 2026-05-16
**Zenodo DOI:** [10.5281/zenodo.20226049](https://doi.org/10.5281/zenodo.20226049)
**License:** code under MIT (see [LICENSE](LICENSE)); corpus data under
CC-BY-4.0 (see [LICENSE-DATA](LICENSE-DATA))

## What this is

Thomas W. Eagar (1950–2022) was Professor of Materials Engineering at
MIT, where he taught from 1976 until his death. Beginning in 2011 he
self-recorded his classroom lectures and posted them publicly on
YouTube under the channel `eagar.mit.edu`. The recordings span eleven
years and 23 distinct course modules, totaling approximately 170 hours
and 231 lectures.

This repository is a scholarly edition of those lectures. For each
lecture, the corpus provides:

- a **cleaned middle layer** (`layer2.md`) — YouTube auto-captions
  consolidated into paragraphed prose, with line-break artifacts and
  pure captioner errors mechanically corrected;
- an **editorial layer** (`layer3.md`) — paragraph-anchored, smoothed
  for citability, with self-corrections rendered to their corrected
  form and physical-object teaching moves rendered as italicized stage
  directions;
- a **case index** (`case_index.md`) — substantively developed cases
  mapped to a canonical clustering of the corpus;
- an **extended case-reference file** (`extended_case_references.md`)
  where applicable — brief mentions of canonical cases surfaced by a
  reconciliation pass against the canon;
- an **editorial register** documenting layer-3 editorial decisions;
- a **transformation log** documenting layer-1 → layer-2 mechanical
  rules;
- a paragraph-level **anchors file** (`anchors.json`) mapping layer-3
  citations to layer-2 paragraphs;
- a **metadata file** (`metadata.json`).

The corpus contains 1,676 deduplicated canonical case clusters
(`ontology/cases_aggregate_v2.json`), of which approximately 1,190 are
referenced in the lectures — 935 substantively (anchored in
`case_index.md` files) and an additional 255 as brief mentions
(anchored in `extended_case_references.md` files).

## Repository structure

```
eagar-corpus/
├── README.md                          this file
├── LICENSE                            MIT, for the pipeline code
├── LICENSE-DATA                       CC-BY-4.0, for the corpus
├── CITATION.cff                       machine-readable citation
├── corpus/                            the 231 lectures
│   └── lectures/<video_id>/           per-lecture files
├── ontology/                          canon and reconciliation outputs
├── pipeline/                          scripts that built the corpus
│   └── pipeline_refs/                 conventions + worked example
└── docs/                              methodology and schema docs
```

## What is not in this repository

**Source captions (Layer 1).** The corpus is derived from YouTube
auto-captions for the publicly-posted lectures on the
`eagar.mit.edu` channel. The raw caption text is not redistributed
here; YouTube's terms of service govern the captions themselves.
Researchers wishing to reconstruct Layer 1 may fetch the captions
directly from YouTube using the video IDs in `metadata.json`. The
`metadata.json` files include a `raw_transcript_sha256` field for each
lecture so reconstructed captions can be verified against the source
text the pipeline processed.

## How to cite

For the corpus as a whole:

> Taylor, R. H. (2026). *The Eagar Corpus: a three-layer archive of
> the recorded teaching of Thomas W. Eagar (MIT, 2011–2022),*
> version 1.0.0. Zenodo. [10.5281/zenodo.20226049](https://doi.org/10.5281/zenodo.20226049).

For a specific passage, cite the canonical lecture record and
paragraph anchor:

> *Eagar Corpus*, lecture `-6n9y2szRqo` (3.371 Structural Materials
> Selection, Fall 2014, lecture 11/13), §5.p8.

For more on citation conventions, see [`docs/citation.md`](docs/citation.md).

## Companion paper

R. H. Taylor, "Teaching Engineering as Practice and Science: A
Case-Pedagogy Corpus," *Journal of Materials Education* (forthcoming
2026). The corpus is the empirical basis of that paper.

File: corpus/lectures/qBeTbWLRrVo/case_index.md
# Case Index — Lecture 20 (qBeTbWLRrVo)

*Citation format: layer 3 paragraph anchor (e.g. `§3.p10`). Click-through in the static site reveals the corresponding layer 2 passage with timestamp range.*

This lecture moves from didactic exposition (post-weld heat treatment, under-matching) into four extended hydrogen-cracking case studies. The pea shooter case is truncated by the recording end.

## Cases developed in this lecture

### Helms Project pumped-storage penstock failure
- **Anchor:** §3.p2–§3.p13 (primary), referenced again at §3.p13 as recap
- **canonical_cluster_id:** "Helms Project penstock"
- **Frame in this lecture:** Tom's most-developed case in the session. Eight-and-a-half-month delayed hydrogen crack on a 22-foot-diameter PG&E penstock at 6,000 ft elevation. Used to illustrate (a) that hydrogen crack delay can extend far beyond the standard "first couple of weeks" rule if the weld is frozen, (b) that boiler-and-pressure-vessel-code exceptions for inch-and-a-quarter material with fillet welds can be load-bearing in failure analysis, and (c) the litigation politics of expert witnesses ("the guy whose wife drove around in a Rolls-Royce").
- **Materials/systems:** Inch-and-a-quarter pipe steel, fillet weld on man-way flange, 188 PSI static head.
- **Era:** Early 1990s (Tom's involvement); construction Thanksgiving 1989-or-thereabouts (Tom's reconstruction); failure 18 hours after spring pressurization.
- **Linked cases:** "PG&E v. American Bridge lawsuit (Fresno, California)" — almost certainly the same litigation, viewed from the defendants' side. Reconciliation needed.

### Boston Navy Yard destroyer boiler weld
- **Anchor:** §4.p1–§4.p7
- **canonical_cluster_id:** "Boston Navy Shipyard destroyer boiler pipe weld (stainless-to-chromemoly transition)"
- **Frame in this lecture:** Tom's first big consulting case as a young MIT faculty member, ~1978. Stainless-to-2.25Cr-1Mo transition weld with persistent root cracking; NAVSEA procedure specified Inconel filler, contractor wanted to substitute stainless steel. Tom's solution: change the joint geometry (J-prep with a long land) to reduce restraint, leaving filler-metal specification intact. Used to illustrate (a) the Venn-diagram methodology applied under constraint and (b) that solutions sometimes come from the only variable left when the obvious ones are fixed.
- **Materials/systems:** 2.25Cr-1Mo steel, stainless steel boiler pipe, Inconel filler, GTAW.
- **Era:** ~1978; shipyard subsequently closed.
- **Linked cases:** "Chrome-molybdenum tube cracking at Boston Navy Yard" — same case under a different cluster name.

### 7,000-ton forging press top-head weld repair
- **Anchor:** §5.p1–§5.p4
- **canonical_cluster_id:** "7,000-ton forging press weld repair"
- **Frame in this lecture:** 17-inch-thick weld on a top casting of a 1948-vintage 7,000-ton forging press, repaired by skilled Georgia-based welders without adequate preheat-through-section or post-weld heat treatment. Cracked twice (first from residual stress alone, second on the first forging stroke). Used to illustrate that excellent welder craft is not a substitute for engineering oversight on heavy sections. Cost: ~$5M.
- **Materials/systems:** Heavy steel casting, ~400–600 weld passes over a day and a half.
- **Era:** Tom's consulting involvement; repair attempt date not specified in the lecture (the press itself dates to 1948).
- **Linked cases:** "Forging press repair weld failure," "Forging press casting repair," "Pennsylvania forging press repair," "7000-ton forging press casting weld failure" — multiple aggregate entries may all be this same case. Reconciliation needed.

### Bell Helicopter mast hydrogen baking procedure
- **Anchor:** §1.p4
- **canonical_cluster_id:** "Bell Helicopter mast hydrogen cracking prevention"
- **Frame in this lecture:** Brief but specific. 4340 steel mast at 240 KSI, electroplating-induced hydrogen baked out at 375°F for 23 hours, transferred from plating bath to furnace in under 5 minutes. Used to illustrate (a) that hydrogen sources are not only welding and (b) that procedural rigor matters in proportion to consequence of failure ("you've only got one mast on a helicopter").
- **Materials/systems:** 4340 steel, electroplating bath, post-plating hydrogen bake.
- **Era:** Not specified; presented as current Bell Helicopter Fort Worth practice.

## Cases referenced in passing

### Seawolf submarine hull cracking
- **Anchor:** §3.p1
- **canonical_cluster_id:** "Seawolf submarine hydrogen cracking" / "USS Seawolf HY-100 hydrogen cracking" / "SSN-21 Sea Wolf hull cracking problem"
- **Frame in this lecture:** Recap from an earlier session. Over-matching by 30–40% combined with insufficient preheat for the resulting higher hardenability. Used here as the lead-in to the Helms Project — "this still occurs on a fairly regular basis."
- **Note:** Multiple aggregate entries appear to refer to the same case; reconciliation needed.

### Nautilus submarine austenitic filler metal foundations
- **Anchor:** §2.p2
- **canonical_cluster_id:** "Nautilus submarine hydrogen cracking during construction" / "Nautilus submarine hull material (HY-80)"
- **Frame in this lecture:** Brief reference. Early Nautilus foundations welded with austenitic filler (half the strength of HY80) as a deliberate under-matching strategy to absorb hydrogen and limit residual stress, until higher-strength procedures were qualified.
- **Materials/systems:** HY80 base, austenitic filler.

### Navy under-matching filler metal studies (multiple rounds)
- **Anchor:** §2.p3–§2.p4
- **canonical_cluster_id:** "Navy undermatching filler metal research program (multiple rounds)" / "Undermatching weld metal field trials"
- **Frame in this lecture:** Tom's "about every twenty-five years" lament. The Navy spent millions in the 1960s on near-full-scale under-matched test panels with explosive loading; spent millions again about 25 years later; reached the same conclusion both times. Used to make the fracture-mechanics point: severe undermatching concentrates strain in the weld metal.
- **Era:** 1960s and ~late 1980s (Tom's "twenty-five years later" reckoning).

### Newport News engineering oversight failure (foreshadowed)
- **Anchor:** §5.p4
- **canonical_cluster_id:** *not yet matched to aggregate* — likely "Newport News Shipyard carbide shack incident" or a related shipyard-oversight case
- **Frame in this lecture:** Tom refers back to a student presentation from the previous day. Used to land the "real engineering expertise" point closing §5. Not developed here.

### Pea shooter helicopter drive-shaft coupling (truncated)
- **Anchor:** §6.p1
- **canonical_cluster_id:** "Helicopter engine peashooter nitriding failure and lawsuit"
- **Frame in this lecture:** Tom begins the case — nitrided high-hardness steel tube, ~3/4-inch diameter, ~$5,000 part, splined coupling between helicopter engine and transmission. A Vancouver-based metallurgist is mentioned as co-investigator. Recording cuts off before Tom describes the failure mode.
- **Materials/systems:** Nitrided hardened steel tube, internal splines.
- **Note:** This case may be the same as or related to "Helicopter engine peashooter nitriding failure and lawsuit" in the aggregate — pending confirmation, treating as proposed new cluster with possible merge. Reconciliation needed against the existing nitriding-failure cluster.

## Figures referenced

- **One hour per inch of thickness at temperature** (§1.p1) — Tom's standard PWHT rule of thumb.
- **375°F for 23 hours** (§1.p4) — Bell Helicopter mast hydrogen bake.
- **Less than five minutes** (§1.p4) — maximum permissible time between plating bath and bake furnace for high-strength mast steel.
- **Zero to twenty percent / ten to twenty percent over-match** (§2.p1) — design rule for weld-metal-to-base-metal strength ratio.
- **Five percent under-match limit** (§2.p3) — Tom's "if you're under-matching by more than five percent" boundary for fracture-mechanics failure.
- **188 PSI / 22-foot diameter / 4 million horsepower / 800 million dollar loss / 17 million in punitive damages / 55,000 dollar bill** (§3) — the Helms Project numeric anchors.
- **400 to 600 weld passes / 17 inches thick / 5 million dollars** (§5) — the forging-press repair numerics.

## Reconciliation needed

The aggregate appears to carry multiple cluster_ids that overlap in this lecture's cases. Editorial review should consider whether to merge:

1. "Helms Project penstock" with "PG&E v. American Bridge lawsuit (Fresno, California)" — same litigation, two viewpoints.
2. "Boston Navy Yard destroyer boiler pipe weld (stainless-to-chromemoly transition)" with "Chrome-molybdenum tube cracking at Boston Navy Yard" — same case, two cluster names.
3. The cluster of forging-press-related entries: "7,000-ton forging press weld repair," "Forging press repair weld failure," "Forging press casting repair," "Pennsylvania forging press repair," "7000-ton forging press casting weld failure" — at least some are the same case.
4. "Seawolf submarine hydrogen cracking" / "USS Seawolf HY-100 hydrogen cracking" / "SSN-21 Sea Wolf hull cracking problem" — same case, three cluster names.
5. PROPOSED pea shooter cluster — check against existing "Helicopter engine peashooter nitriding failure and lawsuit."
