Repository: r-h-taylor/eagar-corpus

# The Eagar Corpus

A three-layer searchable archive of the recorded teaching of
Prof. Thomas W. Eagar (MIT, Department of Materials Science and
Engineering, 1976–2022).

**Version:** 1.0.0
**Released:** 2026-05-16
**Zenodo DOI:** [10.5281/zenodo.20226049](https://doi.org/10.5281/zenodo.20226049)
**License:** code under MIT (see [LICENSE](LICENSE)); corpus data under
CC-BY-4.0 (see [LICENSE-DATA](LICENSE-DATA))

## What this is

Thomas W. Eagar (1950–2022) was Professor of Materials Engineering at
MIT, where he taught from 1976 until his death. Beginning in 2011 he
self-recorded his classroom lectures and posted them publicly on
YouTube under the channel `eagar.mit.edu`. The recordings span eleven
years and 23 distinct course modules, totaling approximately 170 hours
and 231 lectures.

This repository is a scholarly edition of those lectures. For each
lecture, the corpus provides:

- a **cleaned middle layer** (`layer2.md`) — YouTube auto-captions
  consolidated into paragraphed prose, with line-break artifacts and
  pure captioner errors mechanically corrected;
- an **editorial layer** (`layer3.md`) — paragraph-anchored, smoothed
  for citability, with self-corrections rendered to their corrected
  form and physical-object teaching moves rendered as italicized stage
  directions;
- a **case index** (`case_index.md`) — substantively developed cases
  mapped to a canonical clustering of the corpus;
- an **extended case-reference file** (`extended_case_references.md`)
  where applicable — brief mentions of canonical cases surfaced by a
  reconciliation pass against the canon;
- an **editorial register** documenting layer-3 editorial decisions;
- a **transformation log** documenting layer-1 → layer-2 mechanical
  rules;
- a paragraph-level **anchors file** (`anchors.json`) mapping layer-3
  citations to layer-2 paragraphs;
- a **metadata file** (`metadata.json`).

The corpus contains 1,676 deduplicated canonical case clusters
(`ontology/cases_aggregate_v2.json`), of which approximately 1,190 are
referenced in the lectures — 935 substantively (anchored in
`case_index.md` files) and an additional 255 as brief mentions
(anchored in `extended_case_references.md` files).

## Repository structure

```
eagar-corpus/
├── README.md                          this file
├── LICENSE                            MIT, for the pipeline code
├── LICENSE-DATA                       CC-BY-4.0, for the corpus
├── CITATION.cff                       machine-readable citation
├── corpus/                            the 231 lectures
│   └── lectures/<video_id>/           per-lecture files
├── ontology/                          canon and reconciliation outputs
├── pipeline/                          scripts that built the corpus
│   └── pipeline_refs/                 conventions + worked example
└── docs/                              methodology and schema docs
```

## What is not in this repository

**Source captions (Layer 1).** The corpus is derived from YouTube
auto-captions for the publicly-posted lectures on the
`eagar.mit.edu` channel. The raw caption text is not redistributed
here; YouTube's terms of service govern the captions themselves.
Researchers wishing to reconstruct Layer 1 may fetch the captions
directly from YouTube using the video IDs in `metadata.json`. The
`metadata.json` files include a `raw_transcript_sha256` field for each
lecture so reconstructed captions can be verified against the source
text the pipeline processed.

## How to cite

For the corpus as a whole:

> Taylor, R. H. (2026). *The Eagar Corpus: a three-layer archive of
> the recorded teaching of Thomas W. Eagar (MIT, 2011–2022),*
> version 1.0.0. Zenodo. [10.5281/zenodo.20226049](https://doi.org/10.5281/zenodo.20226049).

For a specific passage, cite the canonical lecture record and
paragraph anchor:

> *Eagar Corpus*, lecture `-6n9y2szRqo` (3.371 Structural Materials
> Selection, Fall 2014, lecture 11/13), §5.p8.

For more on citation conventions, see [`docs/citation.md`](docs/citation.md).

## Companion paper

R. H. Taylor, "Teaching Engineering as Practice and Science: A
Case-Pedagogy Corpus," *Journal of Materials Education* (forthcoming
2026). The corpus is the empirical basis of that paper.

File: corpus/lectures/r3NzM4MlAl8/case_index.md
# Case Index — Lecture 5 (3.371 Welding Metallurgy, Summer 2015)

*Citation format: layer 3 paragraph anchor (e.g. `§7.p1`). Click-through in the static site reveals the corresponding layer 2 passage with timestamp range.*

## Cases referenced

### 2005 Philadelphia Amtrak derailment
- **Anchor:** `§1.p2`
- **canonical_cluster_id:** "Amtrak derailment near Philadelphia"
- **Frame in this lecture:** Used as the worked example of the Five Whys root-cause technique. Tom walks through alternative causation hypotheses — texting, drugs, rock-dropping from overpasses — that were being explored in the press at the time.
- **Era:** May 2015 (referenced as "a couple weeks ago")
- **Note:** The derailment outside Philadelphia in May 2015 was the Amtrak 188 derailment; the canonical cluster name in the aggregate covers this incident.

### Teenage rock-dropping from overpasses
- **Anchor:** `§1.p2`
- **canonical_cluster_id:** "Teenage rock-dropping from overpasses"
- **Frame in this lecture:** Hypothesized as an alternative cause for the Amtrak derailment. Tom uses it to motivate the protective-fencing practice on busy highways.

### Lehigh University welding metallurgy tradition (Stout, Doty, Pense, Meyer)
- **Anchor:** `§1.p4`, `§6.p4`
- **canonical_cluster_id:** PROPOSED: Lehigh University welding metallurgy program (1940s–1970s)
- **Frame in this lecture:** Origin story for the metallurgical bias in American welding education — "if the only tool you have is a hammer." Tom names Bob Stout, *Stout & Doty Weldability of Steels* (1940s), and the migration of Lehigh graduates to US Steel for HY steel development. Returns at §6.p4 to discuss Karl Meyer's reheat-cracking thesis.

### Rensselaer welding metallurgy program (Warren Savage / Doc Savage)
- **Anchor:** `§1.p5`
- **canonical_cluster_id:** PROPOSED: Rensselaer welding metallurgy program (Warren Savage)
- **Frame in this lecture:** Parallel to the Lehigh tradition. Doc Savage as the second great American welding metallurgy mentor, with John Lippold as one of his last students.

### HY-80 and HY-100 steel development
- **Anchor:** `§1.p4`, `§7.p1`, `§10.p2`
- **canonical_cluster_id:** "HY-80 and HY-100 steel development"
- **Frame in this lecture:** HY steels framed as the achievement of the 1950s–60s Navy-funded weldability research. Tom holds up his own 30-year-old HY80 weld at §7.p1 to show the heat-affected zone. At §10.p2 he discusses a 100 ksi quenched-and-tempered plate (HY100-class chemistry but lower) that failed Charpy.

### Oakland Bay Bridge steel tie rod hydrogen cracking
- **Anchor:** `§7.p7`
- **canonical_cluster_id:** "Bay Bridge California corrosion-induced hydrogen cracking"
- **Frame in this lecture:** Don Sadoway forwarded Tom a link to this case. Tom uses it to illustrate that hydrogen embrittlement of steel doesn't require a welding arc — corrosion in seawater plus stress is enough.

### Pipeline Safety Administration / DOT buried-pipe property verification
- **Anchor:** `§3.p8`
- **canonical_cluster_id:** PROPOSED: Pipeline Safety Administration buried pipe property verification (2010s)
- **Frame in this lecture:** 45,000 miles of buried oil and gas distribution pipe, much of it installed in the 1940s–50s. DOT requirement that pipeline companies prove the in-ground properties. Motivates Belmar's instrumented scratch-test commercialization.

### Belmar instrumented scratch test commercialization
- **Anchor:** `§3.p7`–`§3.p8`
- **canonical_cluster_id:** PROPOSED: Belmar instrumented scratch test (MIT spinout)
- **Frame in this lecture:** Brendan Belmar's MIT doctoral thesis on metal-on-metal scratching scaled to a startup deriving the full stress-strain curve from groove geometry. Coupled with the DOT buried-pipe case as the customer.

### Electric Boat new-test resistance (early career)
- **Anchor:** `§3.p10`
- **canonical_cluster_id:** "Electric Boat quality control measurement resistance"
- **Frame in this lecture:** Tom comes to Electric Boat with a new NDT method; they want to throw him out of the shipyard. Used to make the point that the field needs better tests, not more tests.

### Critical mass of management (Nazi ball bearing factory)
- **Anchor:** `§4.p1`–`§4.p5`
- **canonical_cluster_id:** "Nazi ball bearing factory management failure"
- **Frame in this lecture:** Told as the United Technologies VP of manufacturing's parable about how management overhead inflates to fill available space. Origin story attributed to a colonel running an underground Hitler-era ball-bearing plant.

### MIT metallurgy department history
- **Anchor:** `§5.p4`
- **canonical_cluster_id:** PROPOSED: MIT metallurgy department founding (1888)
- **Frame in this lecture:** Brief institutional history — MIT founded 1865 as geology and mining; metallurgy arrives 1888 in concert with Sorby and the petrography-to-steel turn.

### Bethlehem Steel mid-1970s offshore platform lamellar tearing
- **Anchor:** `§6.p2`–`§6.p3`
- **canonical_cluster_id:** PROPOSED: Bethlehem Steel offshore platform lamellar tearing (mid-1970s)
- **Frame in this lecture:** Tom's first-hand context for the lamellar tearing era. Big oil-platform plates 3–4 inches thick, 400 ppm sulfur in the steel, dirty 1911-era blast furnaces. Tom's office mate at Bethlehem worked on it.

### Karl Meyer reheat cracking doctoral thesis (Lehigh)
- **Anchor:** `§6.p4`
- **canonical_cluster_id:** PROPOSED: Karl Meyer reheat cracking thesis (Lehigh)
- **Frame in this lecture:** Meyer was Tom's supervisor at Bethlehem Steel. His thesis identified residual sulfur, arsenic, phosphorus, and antimony as the agents of reheat cracking during stress relief.

### WWII Welded Merchant Vessel Structural Failures / Liberty Ships
- **Anchor:** `§7.p1`, `§7.p6`, `§8.p1`
- **canonical_cluster_id:** "Liberty ships and SS Schenectady"
- **Frame in this lecture:** The 1946 Navy report on Liberty Ship brittle fractures, finding that the fractured hulls all had less than 10 foot-pounds Charpy toughness. This is the foundational data behind the Navy's 1950s 15 foot-pound and the Coast Guard's 1960 20 foot-pound specs.

### Bethlehem Steel Charpy machining workaround (machine shop foreman)
- **Anchor:** `§7.p5`
- **canonical_cluster_id:** PROPOSED: Bethlehem Steel Charpy bar machining workaround
- **Frame in this lecture:** Lesson about supplier relationships: time your machining requests to the foreman's slack capacity to get cheaper bars. Tom presents this as a transferable management insight.

### Quincy Shipyard LNG tanker aluminum tank skirts (Charpy testing)
- **Anchor:** `§8.p3`–`§8.p7`
- **canonical_cluster_id:** "Quincy LNG tanker aluminum tank skirts"
- **Frame in this lecture:** Tom's project welding the steel skirts that supported the aluminum LNG tanks. Coast Guard 20 foot-pound specification at four positions per weld drove the test-plate substitution scheme — the shipyard cut all test plates from the rare 30 foot-pound outlier plate from Sparrows Point.

### LNG vessel heat treatment coupon substitution and testing failure
- **Anchor:** `§8.p4`–`§8.p7`
- **canonical_cluster_id:** "LNG vessel heat treatment coupon substitution and testing failure"
- **Frame in this lecture:** Same case as above, framed from the testing-circumvention angle. Tom presents this as a generalizable pattern of how shipyards game qualification testing.

### Watertown Arsenal Charpy bar standards
- **Anchor:** `§8.p6`
- **canonical_cluster_id:** "Watertown Arsenal Charpy bar standards"
- **Frame in this lecture:** The historical source of calibrated standard Charpy bars, now superseded by NIST. Tom notes Watertown Arsenal is "a mall now."

### Pre-stressed concrete core test-report fraud (Boston-area lab)
- **Anchor:** `§8.p8`
- **canonical_cluster_id:** PROPOSED: Pre-stressed concrete core test report fraud (Boston-area lab)
- **Frame in this lecture:** Aside in response to a student's incredulity. Tom names (in general terms) a Boston-south test lab that issues qualification reports without receiving the cores. Used to extend the LNG test-plate point.

### Gulf of Mexico seamless pipe failure (Ohio mill)
- **Anchor:** `§9.p3`–`§9.p9`
- **canonical_cluster_id:** "Gulf of Mexico oil pipeline defect"
- **Frame in this lecture:** Seamless pipe from a northeast Ohio mill, embedded mandrel fragment rolled into the surface, passed two pressure tests and failed the third after seabed installation. $5 million retrieval cost. Tom fingerprints the steel to one-part-in-100-million confidence using composition statistics from the AISI variability data.

### Bethlehem weathering steel highway bridge (US Steel chromium fingerprint)
- **Anchor:** `§9.p10`
- **canonical_cluster_id:** PROPOSED: Bethlehem-vs-US-Steel weathering steel bridge fingerprint
- **Frame in this lecture:** Tom's first job at Bethlehem Steel. A highway bridge plate with terrible toughness was blamed on Bethlehem; Tom showed by chromium content that it was actually US Steel weathering-steel chemistry. Companion case to the Gulf of Mexico pipeline at §9.p3–§9.p9.

### Untempered 100 ksi plate (mill processing failure)
- **Anchor:** `§10.p2`
- **canonical_cluster_id:** PROPOSED: Untempered 100 ksi bridge plate (mill processing failure)
- **Frame in this lecture:** Bob Summers's scuttlebutt explanation for a plate with 160 ksi strength and 5 foot-pound Charpy toughness — it slipped through the mill without tempering.

### Submarine and rocket fastener heat-treatment recall
- **Anchor:** `§10.p3`
- **canonical_cluster_id:** "Submarine and rocket fastener heat-treatment recall"
- **Frame in this lecture:** Recounted by a student (likely a Navy officer in the class) as a paperwork-fraud case: fastener manufacturer's certs claimed compliance "if heat-treated," but the parts were never heat-treated. Tom uses this as the lecture's climactic illustration that paperwork ≠ properties.

## Cases / figures referenced as background

- **Stout & Doty, *Weldability of Steels* (1940s)** — cited at §1.p4 as the foundational welding metallurgy textbook.
- **AISI *Contribution to the Metallurgy of Steel* (1974, 1984)** — cited at §9.p1 as Tom's working reference for steel variability statistics.
- **Henry Clifton Sorby (1880s)** — first metallurgist, cited at §5.p3 as the origin of structural-metallography nomenclature.
- **William Chandler Roberts-Austen (late 1800s)** — namesake of austenite, cited at §5.p2.
- **Adolf Martens (late 19th c.)** — namesake of martensite, cited at §5.p3.
- **Morris Cohen** — MIT "Mr. Martensite," cited at §5.p10.

## Open questions for the canonical aggregate

- The "Critical mass of management" parable was sourced by Tom from a United Technologies VP of manufacturing ca. 1990. The canonical cluster name in the aggregate is "Nazi ball bearing factory management failure"; this lecture adds the United Technologies sourcing as a frame.
- The Belmar instrumented-scratch-test case may recur in later lectures; if so, the proposed cluster should be promoted.
- The "Pre-stressed concrete core test report fraud" aside is brief but pointed; check whether Tom names the lab elsewhere in the corpus.
