Repository: r-h-taylor/eagar-corpus

# The Eagar Corpus

A three-layer searchable archive of the recorded teaching of
Prof. Thomas W. Eagar (MIT, Department of Materials Science and
Engineering, 1976–2022).

**Version:** 1.0.0
**Released:** 2026-05-16
**Zenodo DOI:** [10.5281/zenodo.20226049](https://doi.org/10.5281/zenodo.20226049)
**License:** code under MIT (see [LICENSE](LICENSE)); corpus data under
CC-BY-4.0 (see [LICENSE-DATA](LICENSE-DATA))

## What this is

Thomas W. Eagar (1950–2022) was Professor of Materials Engineering at
MIT, where he taught from 1976 until his death. Beginning in 2011 he
self-recorded his classroom lectures and posted them publicly on
YouTube under the channel `eagar.mit.edu`. The recordings span eleven
years and 23 distinct course modules, totaling approximately 170 hours
and 231 lectures.

This repository is a scholarly edition of those lectures. For each
lecture, the corpus provides:

- a **cleaned middle layer** (`layer2.md`) — YouTube auto-captions
  consolidated into paragraphed prose, with line-break artifacts and
  pure captioner errors mechanically corrected;
- an **editorial layer** (`layer3.md`) — paragraph-anchored, smoothed
  for citability, with self-corrections rendered to their corrected
  form and physical-object teaching moves rendered as italicized stage
  directions;
- a **case index** (`case_index.md`) — substantively developed cases
  mapped to a canonical clustering of the corpus;
- an **extended case-reference file** (`extended_case_references.md`)
  where applicable — brief mentions of canonical cases surfaced by a
  reconciliation pass against the canon;
- an **editorial register** documenting layer-3 editorial decisions;
- a **transformation log** documenting layer-1 → layer-2 mechanical
  rules;
- a paragraph-level **anchors file** (`anchors.json`) mapping layer-3
  citations to layer-2 paragraphs;
- a **metadata file** (`metadata.json`).

The corpus contains 1,676 deduplicated canonical case clusters
(`ontology/cases_aggregate_v2.json`), of which approximately 1,190 are
referenced in the lectures — 935 substantively (anchored in
`case_index.md` files) and an additional 255 as brief mentions
(anchored in `extended_case_references.md` files).

## Repository structure

```
eagar-corpus/
├── README.md                          this file
├── LICENSE                            MIT, for the pipeline code
├── LICENSE-DATA                       CC-BY-4.0, for the corpus
├── CITATION.cff                       machine-readable citation
├── corpus/                            the 231 lectures
│   └── lectures/<video_id>/           per-lecture files
├── ontology/                          canon and reconciliation outputs
├── pipeline/                          scripts that built the corpus
│   └── pipeline_refs/                 conventions + worked example
└── docs/                              methodology and schema docs
```

## What is not in this repository

**Source captions (Layer 1).** The corpus is derived from YouTube
auto-captions for the publicly-posted lectures on the
`eagar.mit.edu` channel. The raw caption text is not redistributed
here; YouTube's terms of service govern the captions themselves.
Researchers wishing to reconstruct Layer 1 may fetch the captions
directly from YouTube using the video IDs in `metadata.json`. The
`metadata.json` files include a `raw_transcript_sha256` field for each
lecture so reconstructed captions can be verified against the source
text the pipeline processed.

## How to cite

For the corpus as a whole:

> Taylor, R. H. (2026). *The Eagar Corpus: a three-layer archive of
> the recorded teaching of Thomas W. Eagar (MIT, 2011–2022),*
> version 1.0.0. Zenodo. [10.5281/zenodo.20226049](https://doi.org/10.5281/zenodo.20226049).

For a specific passage, cite the canonical lecture record and
paragraph anchor:

> *Eagar Corpus*, lecture `-6n9y2szRqo` (3.371 Structural Materials
> Selection, Fall 2014, lecture 11/13), §5.p8.

For more on citation conventions, see [`docs/citation.md`](docs/citation.md).

## Companion paper

R. H. Taylor, "Teaching Engineering as Practice and Science: A
Case-Pedagogy Corpus," *Journal of Materials Education* (forthcoming
2026). The corpus is the empirical basis of that paper.

File: corpus/lectures/xutMakERdxY/case_index.md
# Case Index — Lecture 7 (Summer 2014, `xutMakERdxY`)

## Cases referenced in this lecture

### U.S. Army Underground Storage Tank Corrosion Study
- **Anchor:** `§1.p1`, `§1.p2`
- **canonical_cluster_id:** "U.S. Army Underground Storage Tank Corrosion Study"
- **Frame in this lecture:** 1991 study at Construction Engineering Research Labs (Urbana-Champaign) of 108 leaking tanks; soil aggressiveness index and leak times from 6 to 40 years.
- **Materials/systems:** carbon steel tanks, 1/8" to 1/4" wall, soil environments
- **Era:** study 1991; tanks 1940s–1980s

### West Virginia Chemical Tank Spill / Charleston Water Crisis
- **Anchor:** `§1.p3`
- **canonical_cluster_id:** "West Virginia Chemical Tank Spill / Charleston Water Crisis"
- **Frame in this lecture:** Cited as example of riveted 1940s tanks leaking through to city water supply; company bankrupt, Water Authority sued instead.
- **Era:** early 2014

### Nuclear Reactor Microbiologically Induced Corrosion
- **Anchor:** `§1.p5`, `§1.p6`
- **canonical_cluster_id:** "Nuclear Reactor Microbiologically Induced Corrosion"
- **Frame in this lecture:** First introduction of MIC concept (~1979); sulfide-reducing bacteria surviving 40,000 rad in hot reactor regions.
- **Era:** ~1979

### HMS Copper-Sheathed Naval Vessels
- **Anchor:** `§1.p6`
- **canonical_cluster_id:** "HMS Copper-Sheathed Naval Vessels"
- **Frame in this lecture:** Humphrey Davy's 1836 copper-hull ships for British Navy to prevent barnacle growth — copper as biocide.
- **Era:** 1836

### Massachusetts lead solder ban
- **Anchor:** `§1.p6`
- **canonical_cluster_id:** "Massachusetts lead solder ban"
- **Frame in this lecture:** Brief reference — 1978 Massachusetts ban on lead solder in plumbing.
- **Era:** 1978

### Tributyl Tin Naval Anti-Fouling Paint Program
- **Anchor:** `§1.p7`, `§1.p8`
- **canonical_cluster_id:** "Tributyl Tin Naval Anti-Fouling Paint Program"
- **Frame in this lecture:** David Taylor TBT paint program (1970s–80s); parts-per-billion mollusk kill; congressional ban after fisherman complaints.
- **Era:** 1970s–early 1990s

### Florida high-rise copper-plated stainless steel water piping failure
- **Anchor:** `§2.p2`, `§2.p3`, `§2.p4`
- **canonical_cluster_id:** "Florida high-rise copper-plated stainless steel water piping failure"
- **Frame in this lecture:** Early-1970s stainless industry response to copper price spike; copper plating with holidays caused focused galvanic attack; 40-story Florida condo perforated within 18 months. Tom did splash-line tests as junior faculty at $15/hr.
- **Materials/systems:** copper-plated 304 stainless tubing in chloride atmosphere
- **Era:** early 1970s

### Gold-plated hydrocephalus shunt valve consulting case
- **Anchor:** `§3.p1`–`§3.p4`
- **canonical_cluster_id:** "Gold-plated hydrocephalus shunt valve consulting case"
- **Frame in this lecture:** Bob Rose (Tom's thesis advisor) consulting on MD-proposed gold-plated stainless shunt; demonstrated galvanic attack by presenting weekend-corroded saline jar at NY meeting.
- **Materials/systems:** gold-plated stainless steel, saline
- **Era:** early 1970s

### New England Aquarium exterior panel corrosion
- **Anchor:** `§4.p6`–`§4.p10`
- **canonical_cluster_id:** "New England Aquarium exterior panel corrosion"
- **Frame in this lecture:** Fish-scale facade specified as passivated stainless but ground for texture, leaving active surface; rust in grinding marks within a year. Tested citric/phosphoric acid/Coke/naval jelly for in-place re-passivation.
- **Materials/systems:** passivated stainless sheet, chloride atmosphere
- **Era:** consulting circa 1980s–1990s

### Pacemaker battery case corrosion
- **Anchor:** `§5.p1`, `§5.p2`
- **canonical_cluster_id:** "Pacemaker battery case corrosion"
- **Frame in this lecture:** Stainless pacemaker battery cases (for three major pacemaker companies) showing intergranular pitting; root cause traced to deionized water with pH 3.
- **Materials/systems:** stainless battery cases, deionized rinse water
- **Era:** referenced 35–40 years ago (~1970s–1980s)

### Quincy Shipyard barge cracking failure
- **Anchor:** `§5.p3`, `§5.p4`
- **canonical_cluster_id:** "Quincy Shipyard barge cracking failure"
- **Frame in this lecture:** Brass heating pipes (3" dia, Dowtherm-heated) inside heavy-crude barges; stress corrosion cracking traced to rinse-water pH of 2.3. Recommendation: change rinse water weekly or daily, with pH monitoring.
- **Materials/systems:** brass tubing, Dowtherm heat transfer fluid, #6 fuel oil
- **Era:** Tom's early consulting career (late 1970s, when Quincy Shipyard still operated)

### Manwich hot water tank stress corrosion cracking
- **Anchor:** `§6.p2`–`§6.p5`
- **canonical_cluster_id:** "Manwich hot water tank stress corrosion cracking"
- **Frame in this lecture:** 99-gallon hot water tank (designed under ASME-exempt threshold) holding Manwich sloppy joe product at 210°F; nightly chloride disinfectant migrated under insulation; 304 stainless stress corrosion cracking; tank exploded scalding a worker with 200°F steam.
- **Materials/systems:** 304 stainless, chloride disinfectant, insulation
- **Era:** Knoxville, TN; consulting case

### Admiralty brass heat exchanger plugging failure
- **Anchor:** `§6.p6`
- **canonical_cluster_id:** "Admiralty brass heat exchanger plugging failure"
- **Frame in this lecture:** Utility heat exchanger lacked filters; solids deposit caused pit-through of admiralty brass tubes within one year. Argument for filters / maintenance.
- **Materials/systems:** admiralty brass tubing
- **Era:** consulting case (undated)

### Titanium heat exchanger silt damage
- **Anchor:** `§6.p1` (back-reference)
- **canonical_cluster_id:** "NYC titanium heat exchanger fire" *(tentative — possibly the prior-day reference)*
- **Frame in this lecture:** Brief backward reference to titanium heat exchanger silt case discussed in previous session.

## Figures referenced

- **Soil corrosion rate:** 20 thousandths/year derived from 6-year leak through 1/8" wall (§1.p2).
- **MIC bacteria radiation tolerance:** 40,000 rad (vs. 3-minute lethal dose for humans) (§1.p5).
- **MIC literature emergence:** ~1979 first nuclear reactor reports (§1.p5).
- **Pourbaix immunity zone:** high-pH steel immunity (§1.p4).
- **Stainless chromium surface concentration:** ~100% Cr at top of >10–12% Cr alloys; oxide ~50 nm thick (§4.p1).
- **Massachusetts lead solder ban:** 1978 (§1.p6).
- **Florida condo perforation rate:** 20 thousandths stainless pierced in 24 hours, 100 ppm chloride, warm water (§2.p4).
- **ASME code exemption threshold:** 100 gallons for pressure vessels; resulting market peak at 99 gallons (§6.p3).
- **FDA hot-hold standard:** 190°F for prepared foods (§6.p2).

## Notes on cluster matches

- "Pacemaker battery case corrosion" was not found verbatim in the canonical cluster list. It is plausibly a new case not yet in aggregate v2; prefixed `PROPOSED:` would be appropriate if review confirms no existing cluster covers it.
- "Titanium heat exchanger silt damage" back-reference at §6.p1 likely points to "NYC titanium heat exchanger fire" or a related titanium HX cluster from the prior lecture; needs cross-reference to lecture 6 transcript.
- "Admiralty brass heat exchanger plugging failure" matched to existing cluster.

### Pacemaker battery case corrosion
- See entry above; not located in canonical list as such. Recommend adding.
