Repository: r-h-taylor/Eagar-Corpus

# The Eagar Corpus

A three-layer searchable archive of the recorded teaching of
Prof. Thomas W. Eagar (MIT, Department of Materials Science and
Engineering, 1976–2022).

**Version:** 1.0.0
**Released:** 2026-05-16
**Zenodo DOI:** [10.5281/zenodo.20226049](https://doi.org/10.5281/zenodo.20226049)
**License:** code under MIT (see [LICENSE](LICENSE)); corpus data under
CC-BY-4.0 (see [LICENSE-DATA](LICENSE-DATA))

## What this is

Thomas W. Eagar (1950–2022) was Professor of Materials Engineering at
MIT, where he taught from 1976 until his death. Beginning in 2011 he
self-recorded his classroom lectures and posted them publicly on
YouTube under the channel `eagar.mit.edu`. The recordings span eleven
years and 23 distinct course modules, totaling approximately 170 hours
and 231 lectures.

This repository is a scholarly edition of those lectures. For each
lecture, the corpus provides:

- a **cleaned middle layer** (`layer2.md`) — YouTube auto-captions
  consolidated into paragraphed prose, with line-break artifacts and
  pure captioner errors mechanically corrected;
- an **editorial layer** (`layer3.md`) — paragraph-anchored, smoothed
  for citability, with self-corrections rendered to their corrected
  form and physical-object teaching moves rendered as italicized stage
  directions;
- a **case index** (`case_index.md`) — substantively developed cases
  mapped to a canonical clustering of the corpus;
- an **extended case-reference file** (`extended_case_references.md`)
  where applicable — brief mentions of canonical cases surfaced by a
  reconciliation pass against the canon;
- an **editorial register** documenting layer-3 editorial decisions;
- a **transformation log** documenting layer-1 → layer-2 mechanical
  rules;
- a paragraph-level **anchors file** (`anchors.json`) mapping layer-3
  citations to layer-2 paragraphs;
- a **metadata file** (`metadata.json`).

The corpus contains 1,676 deduplicated canonical case clusters
(`ontology/cases_aggregate_v2.json`), of which approximately 1,190 are
referenced in the lectures — 935 substantively (anchored in
`case_index.md` files) and an additional 255 as brief mentions
(anchored in `extended_case_references.md` files).

## Repository structure

```
eagar-corpus/
├── README.md                          this file
├── LICENSE                            MIT, for the pipeline code
├── LICENSE-DATA                       CC-BY-4.0, for the corpus
├── CITATION.cff                       machine-readable citation
├── corpus/                            the 231 lectures
│   └── lectures/<video_id>/           per-lecture files
├── ontology/                          canon and reconciliation outputs
├── pipeline/                          scripts that built the corpus
│   └── pipeline_refs/                 conventions + worked example
└── docs/                              methodology and schema docs
```

## What is not in this repository

**Source captions (Layer 1).** The corpus is derived from YouTube
auto-captions for the publicly-posted lectures on the
`eagar.mit.edu` channel. The raw caption text is not redistributed
here; YouTube's terms of service govern the captions themselves.
Researchers wishing to reconstruct Layer 1 may fetch the captions
directly from YouTube using the video IDs in `metadata.json`. The
`metadata.json` files include a `raw_transcript_sha256` field for each
lecture so reconstructed captions can be verified against the source
text the pipeline processed.

## How to cite

For the corpus as a whole:

> Taylor, R. H. (2026). *The Eagar Corpus: a three-layer archive of
> the recorded teaching of Thomas W. Eagar (MIT, 2011–2022),*
> version 1.0.0. Zenodo. [10.5281/zenodo.20226049](https://doi.org/10.5281/zenodo.20226049).

For a specific passage, cite the canonical lecture record and
paragraph anchor:

> *Eagar Corpus*, lecture `-6n9y2szRqo` (3.371 Structural Materials
> Selection, Fall 2014, lecture 11/13), §5.p8.

For more on citation conventions, see [`docs/citation.md`](docs/citation.md).

## Companion paper

R. H. Taylor, "Teaching Engineering as Practice and Science: A
Case-Pedagogy Corpus," *Journal of Materials Education* (forthcoming
2026). The corpus is the empirical basis of that paper.

File: corpus/lectures/-6n9y2szRqo/editorial_register.md
# Editorial Register: Layer 2 → Layer 3

*Lecture 11 (full). Section §1 is the worked example carried forward unchanged; §2–§10 follow the conventions established there. This register records editorial judgments — places where the editor chose what Tom meant on the page.*

## Conventions applied (from §1 worked example)

1. Student turns labeled `**Student:**`.
2. Physical-object teaching moves rendered as italicized stage directions in brackets.
3. Monetary values: `$150`, `$500`; rhetorical numbers spelled out.
4. Self-corrections smoothed to corrected form.
5. Backward-references to prior sessions cut unless they carry content.
6. "Okay" preserved as discourse marker that closes a thought; cut as mid-clause filler.
7. "You know" / "I mean" cut except where they invoke shared context.
8. Soft reordering permitted *within* a section, logged here. Tom's slips bracketed: `Ford [Forward]` first occurrence per section, `[Forward]` thereafter.

## §1 — see worked example

(Decisions documented in the §1 register: Student attribution, cut energy-content lead, smoothed self-corrections, scissors stage direction, captioner garbling fix at p7.)

## §2 — Chaparral Steel and net-shape casting

### §2.p1 — Backward-reference preserved with content
- Tom opens with "last time the theme was productivity is nearly everything." This is a backward-reference, but it carries actual content (the through-line of the lecture series). Kept and rephrased to read self-sufficiently.

### §2.p2 — Pocket-of-time clarification
- Layer 2: "back in the, I don't know time frame of 1995, or maybe early 90s they used to get a rectangular ingot, but then they changed their molds." Smoothed: "Back in the early 1990s they used to get a rectangular ingot, but then they changed their molds, and within about five years…" Tom's hedge "I don't know time frame" is cut as discourse filler.

### §2.p3 — Stage direction
- Layer 2 has Tom searching for the angle of his physical sample: "Let's see if we can get, this one's pretty dark, uh, yeah for you, um, get the right angle, oh here we go okay." Cut entirely; replaced with stage direction. Convention §1.7.

### §2.p4 — Self-correction smoothed
- Layer 2: "within fifty dollars, okay, excluding labor, of the pri— of the cost that they were making it." L3 reads: "within fifty dollars of the cost they were making it for — and that's raw materials and energy cost, excluding labor." The mid-word break ("pri—") and the parenthetical "okay" are cut; "excluding labor" relocated to where it modifies the cost most clearly.
- **Soft reordering note:** "excluding labor" moved from mid-sentence to the trailing parenthetical for readability. Within paragraph; teaching content unchanged.

### §2.p5 — Stage direction; "I do have, did have" cut
- Layer 2: "I do have, did have one in my office." Cut entirely as item-locating speech. Stage direction substituted: "*[Tom passes a galvanized reinforcing bar.]*"

### §2.p7 — Sales-per-employee figures
- Layer 2: "hundred and fifty to two hundred thousand dollar per year range" → "$150,000 to $200,000 per year range." Numerals normalized to digits because this is a technical/datum context.
- Layer 2 has "$130" as overhead; rendered as "$130,000" since the meaning is per-employee total cost (Tom's arithmetic only works with the thousands).

## §3 — Boeing door product center

### §3.p2 — Smoothed self-correction
- Layer 2: "I said let's see if I get this right, he says 200, yeah 750 employees." Tom corrects mid-sentence. L3 reads "He said 750." The "200, yeah 750" arithmetic stumble cut.

### §3.p3 — Boeing rate progression
- Layer 2: "making about forty or fifty bucks an hour at Boeing okay, actually today they're probably making sixty or seventy. And with the Boeing overhead that means like 150 bucks an hour." L3 preserves both then-and-now figures and the overhead calculation. "Bucks" preserved as Tom's vernacular.

## §4 — Chaparral wide-flange beams

### §4.p1 — Stage direction
- Layer 2: "you can, I'll tell the whole story but you can feel by taking this neodymium magnet." Stage direction inserted; the "I'll tell the whole story" forward-reference cut as off-task.

### §4.p2 — Specificity restored
- Layer 2: "they dropped the imports to the United States to zero." L3 clarifies: "they dropped the imports of wide-flange beams to the United States to zero." Without the qualifier, a reader could think Chaparral eliminated all U.S. steel imports, which Tom did not say. This is editorial gloss based on context (the surrounding sentences all concern wide-flange beam production).
- **Flag:** This is a borderline case of "adding content." The qualifier is implicit in Tom's preceding sentence ("Chaparral rolled steel beams") but not explicit in p18. Editor judgment: clarification, not new content.

### §4.p4 — A36 / 50 ksi explanation smoothed
- Layer 2 has Tom mid-stream correcting: "if you were smart enough you could order 36 ksi and get 50 ksi for free. Okay they would get 50 ksi as a premium. Actually you couldn't do that because you have to have certifications." L3 preserves the correction sequence — Tom retracts the "free 50 ksi" claim because of certification requirements. Reading: "you could order A36 from Chaparral, they'd ship you out of this pile. You order 50 ksi, they'd ship you out of the same pile… They got 50 ksi as a premium. Actually you couldn't simply ship one as the other, because you have to have certifications…" The retraction is preserved because it's substantive teaching content.

## §5 — Gordon Forward and the Chaparral culture

### §5.p3 — Tom's slip bracketed
- Tom says "Gordon Ford" throughout this lecture for Gordon Forward (recurring slip, MIT PhD, Chaparral CEO). First occurrence in §5: "Gordon Ford [Forward]." Subsequent occurrences in §5: "Gordon [Forward]" with bracket alone. Captioner garbling "Nucor / New Core" silently corrected to Nucor.

### §5.p5 — Reflexive self-correction preserved as metacomment
- Layer 2: "it was the culture that Gordon Ford put forward — I mean put it forward on Gordon Ford — but anyway." Tom catches himself on the pun (Forward / put forward) and reverses it. L3 cuts the reflexive metacomment because it doesn't carry teaching content; reads: "it was the culture that Gordon [Forward] put forward."

### §5.p6 — Bethlehem dining room
- Tom mentions the strawberries "the size of, you know, bigger than golf balls that I had never seen in 1975." Preserved with mild smoothing — the strawberry detail is a recurring Eagar story marker.

### §5.p7 — Iacocca-Ford hamburger anecdote
- Layer 2 has Tom hedging on which Ford was chairman: "one of the Ford's, chairman of the company I don't remember which Ford it was at the time." Preserved as Tom's epistemic hedge — he genuinely doesn't remember, and the story doesn't depend on it.
- Layer 2 ends "So hey, Henry Ford can afford it anyway." L3 reads "Hey, Henry Ford can afford it." Closing flourish preserved minus filler.

### §5.p9 — "this is one of the reasons I work at a university"
- Layer 2: "Not that we don't have the same type of stupid administrative bureaucracy, but with tenure you can thumb your nose at them okay. But you got to get tenure first okay, but I got it so I can anyway." Preserved with mild trimming; this is Tom's authorial voice on academic vs. corporate life and is a recurring corpus motif.

## §6 — Bullseye glass

### §6.p1 — Captioner correction
- Captioner: "Sugar [Sleepy] Hollow Glass Company." Silently corrected to Sleepy Hollow Glass throughout. The captioner mis-transcribed Tom; there is no ambiguity.

### §6.p2–§6.p3 — Search for missing slide
- Layer 2: "I thought I had a picture, I did have a picture, except that's not the picture… I don't see it right now, I'll come across it later, unless I, anyway." Tom is searching for a slide he can't find. Cut entirely. The bullseye glass discussion stands without the missing picture.

### §6.p3 — Lintels
- Captioner: "lentils." Tom's spoken word was clearly "lintels" (the structural element over a door). Silent fix; bracketed in layer 2 as `lentils [lintels]`.

### §6.p4 — Student question preserved
- Student turn is partial in layer 2 ("they cast the [plate?] glass"). Layer 3 preserves the fragment; Tom's response in p33 ("I'm going to talk about that") confirms the topic. Student attribution: "**Student:** They cast the plate glass —"

### §6.p7 — Plate-glass-versus-float-glass identification
- Tom narrates a photograph of an old window where one pane is modern and three are old. The slide identification is preserved as Tom delivered it; "you can see the reflection of a tree" stage-descriptive language kept since the slide is the visual aid.

## §7 — Float glass

### §7.p1 — Captioner garbling
- Layer 2 opens with what reads as a stray fragment: "Steel and glass don't like each other, it'll come off anyway." This is Tom continuing a thought from §6 about bonding glass to steel. Preserved at the head of §7 as a transitional sentence; section boundary kept where the visual aid changes.

### §7.p4 — Temperature notation
- "1550 C" in layer 2 → "1550°C" in L3.

### §7.p5 — Student question reconstructed
- Layer 2: "So do you still have any [inhomogeneity in this] process?" The bracketed word is the captioner's best guess. Tom's response confirms it. Preserved as written.

### §7.p7 — Captioner correction of date
- Layer 2 has Tom give the Pilkington date as "the night after World War II." Captioner garbling for "right after." Silent fix.

## §8 — Glass compositions

### §8.p3 — Student question on Fraunhofer
- Layer 2: "But yeah [is there a Fraunhofer glass company?]" Bracketed reconstruction by the captioner. Tom's response confirms the topic. Rendered as plain student question.

### §8.p4 — Leeuwenhoek
- Tom struggles to remember the name and lands on Leeuwenhoek. Captioner garbled to "elbows you know." Silently corrected.
- **Flag:** Leeuwenhoek is associated with the microscope, not eyeglasses. Tom's attribution here is likely incorrect (eyeglasses predate Leeuwenhoek by ~300 years; the inventor is usually credited to Salvino D'Armati or contemporaries in the 13th century). Per Convention §16: factual errors Tom made on tape are preserved. Not footnoted because the error is local color, not central to teaching content.

### §8.p6 — LCD stack
- Layer 2: "twisted pneumatic liquid crystal" — captioner error. Silent fix to "twisted nematic liquid crystal."

## §9 — Corning ultra-thin glass

### §9.p1 — Stage direction
- Layer 2: physical object held up. Stage direction inserted.

### §9.p2 — Captioner errors
- "cullet [collet]" — Tom said "cullet" (broken glass for remelting). Silent fix.
- "ductal [ductile]" — captioner error. Silent fix.

### §9.p6 — Bob Rose lightbulb demonstration
- Layer 2 has Tom mid-stream: "well, Bob, use, Bob Rose used to, well he still lives up on the North Shore, and Sylvania up in Danvers has a glass manufacturing plant — and or a light bulb manufacturing." L3 smoothed: "my thesis advisor, Bob Rose, used to do it. He still lives up on the North Shore. Sylvania up in Danvers has a glass manufacturing plant — a light bulb manufacturing plant, part of their lighting division."
- **Soft reordering note:** "my thesis advisor" moved from later in the sentence to identify Bob Rose at first mention. Within paragraph.
- "3091" — captioner rendered course number missing decimal. Corrected to "3.091."

### §9.p7 — Arizona aside preserved
- Tom's "Not Arizona — except when it rains they have monsoons" is preserved as authorial color.

## §10 — Wrap-up

### §10.p2 — Self-correction
- Layer 2: "They take sodium tetrachlor— silicon tetrachloride gas." Tom corrects mid-word. L3 reads the corrected form.
- "the precursor" — Tom said "I can't remember what they call the precursor" and then used the word. L3 preserves the word, drops the hedge.

### §10.p4 — Closing
- Layer 2 trails off: "I'll start talking to you about more about the —" L3 cuts the trailing fragment. The "Simone will be here" administrative note preserved.

## Soft reorderings logged (all within section)

| Anchor | Move | Justification |
|---|---|---|
| §2.p4 | "excluding labor" relocated to trailing parenthetical | Readability |
| §9.p6 | "my thesis advisor" moved to first mention of Bob Rose | Identification at first reference |

No reorderings across section boundaries.

## Flags for human review

- §4.p2: qualifier "of wide-flange beams" added to "dropped the imports to the United States to zero." Borderline gloss; editor judgment that this is implicit in surrounding sentences, not new content.
- §8.p4: Tom's attribution of eyeglasses to Leeuwenhoek is likely historically incorrect. Preserved per Convention §16; not footnoted.
- §6.p4 / §7.p5 / §8.p3 / §9.p3: student questions reconstructed from captioner brackets. Reconstructions confirmed by Tom's responses in each case.

## Decisions that are NOT permitted at layer 3 (constitutional constraint)

- Adding new sentences in Tom's voice (Feynman/Leighton/Sands could because Feynman was alive to ratify; we cannot).
- Reordering content across section boundaries.
- Merging cases Tom kept separate, or splitting cases he handled as one.
- Removing factual errors Tom made on tape. (Captioner errors are corrected silently; Tom's slips are bracketed; Tom's genuine misstatements are preserved and footnoted in layer 3 only when they would actively mislead a reader.)

File: corpus/lectures/-6n9y2szRqo/extended_case_references.md
# Extended Case References — Lecture -6n9y2szRqo

*Brief mentions of canonical cases that did not warrant a full `case_index.md` entry. Generated by reconciliation pass against the 1,676-cluster canon. Substantive treatments are in `case_index.md`.*

## Cases mentioned in passing

### Ford Motor Company executive dining room hamburger story
- **canonical_cluster_id:** "Ford Motor Company executive dining room hamburger story"
- **Anchor:** `§5.p7`
- **Quote (layer 3):** "There are great stories about these Taj Mahal dining rooms. There's a story about Lee Iacocca wanting to know once, when he was president of Ford, why — one of the Fords, chairman of the company, I don't remember which Ford it was at the time — said he loved hamburgers, and he said, I never get any hamburger as good as the one here at the Ford executive dining room. So Lee Iacocca goes in to see the chef and says, why are your hamburgers so good? The chef says, I'll show you. And he goes and gets a sirloin steak out of the freezer, prime, puts it in the grinder. Hey, Henry Ford can afford it."

### Ford Motor Company glass windshield production
- **canonical_cluster_id:** "Ford Motor Company glass windshield production"
- **Anchor:** `§7.p3`
- **Quote (layer 3):** "You ever heard of Libbey-Owens-Ford? Glass used to have a little LOF on most of the Ford cars. Continuous ribbon production of glass was invented at the Ford Motor Company in 1920, and by 1926 the production was achieved by flowing glass from a tank furnace over a weir. A weir is just a little ceramic brickwork — and just like going over a waterfall, this is a controlled waterfall. You just have this thick viscous glass going over the weir, you pull it over that weir onto a table, let it cool, and then you do the plate glass process. Why did Henry Ford need that? Because he was making lots of..."

File: corpus/lectures/-6n9y2szRqo/layer2.md
---
video_id: -6n9y2szRqo
course: 3.371 Structural Materials Selection
term: Fall 2014
lecture_number: 11
lecture_of: 13
layer: 2
pipeline_version: 2.0
---

# Layer 2 — Lecture 11 cleanup edit

*Source: `-6n9y2szRqo` (3.371 Structural Materials Selection, Fall 2014, lecture 11/13). Layer 2 transformation: filler thinned, sentence boundaries inserted, captioner errors corrected, Tom's spoken slips bracketed. No reordering, no cuts of self-corrections or stage business. Paragraph breaks at natural pauses in delivery.*

---

## §1 — What makes something expensive?

`p1` [02:30] Okay does anybody have any questions? Yeah. What makes something expensive?

`p2` [02:38] Expensive expensive. Uh one is the energy content. Okay, expensive is also a relative thing. I mean, you know, for some people a five hundred watch is expensive. I mean you can buy a watch for ten dollars right. Um, you can buy a watch you know, and I wear Seiko for, I get for one fifty at Costco okay. Um, you can buy one for five hundred at Costco and they might consider that an expensive watch. You can start putting diamonds on it and okay, and then you can start having a name which has no functional value, uh it's all pride, and that could cost fifty thousand dollars.

`p3` [03:23] So at the lower end of the material scale, when we're talking about steel and aluminum and copper, it's the energy content. We talked about that. I mean, I said you know it used to be labor and then materials, but today it's materials and energy. A little, the labor cost has sort of gone out of these things okay, in the last fifty years. I mean this is, you're seeing a revolution right now that's equal to the industrial revolution of 150 years ago, okay, in manufacturing productivity okay. I'm going to put up a slide today that 1990 steel was one hour per ton, uh one person hour per ton. Well today it's 0.3, you know. So in twenty-five years it's, you know, it's improved by a factor of three.

`p4` [04:11] But then, we've talked about, so energy cost is one thing. Once you get there, now if you want to go to the really high value added materials, fancy composites and stuff, it's all processing. I mean I kind of said well, you know, for a pipeline thirty percent of the cost of a pipeline is the metal that goes into it, and the rest of us digging the hole in the ground, the inspection, and you know right-of-ways and things like that. For an automobile it's ninety percent is the processing, cause it's a more complex product. If you go to an aircraft or a spacecraft or something, you're getting to the point where ninety-eight, ninety-nine percent of the cost is all the processing and manufacturing, machining and joining and inspection and everything else.

`p5` [04:53] So you really have to talk about the market you're in. Are you down here in the twenty, the ships and automobiles, where we're talking about less than two dollars a pound fabricated okay. Are we talking about the twenty thousand dollar a pound spacecraft okay. That's kind of where it's going with the watches. I mean you can have fifty thousand dollar watches, you can have ten dollar watches. So what makes something expensive in different industries really depends on which industry. The lower end industries is mostly energy today. The higher end it's all engineering design, you know marketing.

`p6` [05:37] I mean what makes beer expensive? It's all the ads on TV and other places. I mean when I worked in, my first big consulting job was in a brewery in upstate New York, and at that time it cost them as I remember thirteen cents a gallon to make beer. But they were never selling it even in 1975 for thirteen cents a gallon. There's a big markup okay. I don't know, today beer might cost fifty or sixty cents a gallon to make but they get a big markup because there's an awful lot of advertising in that.

`p7` [06:10] I'll give you, oops did I, maybe I didn't, maybe I put them back somewhere else, I had my scissors here. I showed down here there. So here are my surgical scissors okay. What makes these expensive? Well, they're just stainless steel scissors and you could buy stainless steel scissors for twenty bucks. Twenty-five years ago these cost three hundred, they probably seven or eight hundred now. Why? Because you're buying about five hundred worth of health, and not health insurance, medical malpractice insurance along with them. The big cost is medical math, the application it goes into.

`p8` [06:49] So again, the answer is, it depends on the industry. Other questions? That answer your question? There is no simple answer okay. Any other questions? Okay.

## §2 — Chaparral Steel and the productivity revolution

`p9` [07:01] We were talking, well let's just talk about, so last time the theme was productivity is nearly everything if you want to live well in a nation. Um, in the steel industry, the productivity since the time of Henry Bessemer has all been in melting and casting technology, and we've had tremendous growth over the last 170 years in that. And I was giving you some examples of Chaparral Steel, and here's an example. Let's see if that's, not what I wanted to do. Uh, let's see if I can, I don't want to hit exit because it's liable to kill me, okay fine. Um, okay so here's the ingot that comes off the continuous caster at Chaparral Steel back in the, I don't know time frame of 1995, or maybe early 90s they used to get a rectangular ingot, but then they changed their molds and they would get something that starts to begin to look like an I-beam okay, within about five years.

`p10` [08:09] And actually here's just another picture of a bunch of them. They cut them to length here. Here's a strand coming off the continuous caster, in the background is to just have been cut. Within about five years they perfected that some. Let's see if we can get, this one's pretty dark, uh, yeah for you, um, get the right angle, oh here we go okay. Here's a little bit, I'm gonna have, Gordon Ford [Forward] gave me these about twenty years ago. *[Tom shows a continuous-cast near-net-shape section.]* Here's the continuous cast part. Now it actually does look like an I-beam right, you can see the end of it there, okay.

`p11` [08:57] And someone says well is the quality, is good. Well it turns out, and these are slides from almost or fifteen years ago, Chaparral Steel, when we were doing the evaluation of them, 1990 one person hours per ton. Net shape casting of structural beams drove down the cost by one-third. As Gordon Ford [Forward] used to say, he didn't care if the, the Japanese or the Koreans or the Chinese were paying their employees nothing, okay, that everybody said so it's low cut, the advantage of low-cost labor. He says it costs about fifty dollars a ton to ship the product across the ocean, and he was here in the market. The United States is sort of the world's market, everybody wants to dump their product in the United States because we consume so much of everything. So he said if he could make his steel within fifty dollars, okay, excluding labor, of the pri— of the cost that they were making it — and it's raw materials and energy cost — then he could beat them in the marketplace, no matter if they even if they paid people nothing. So if he could drive his costs down, well he drove the cost down by a third, and um by going net shape manufacturing.

`p12` [10:19] It turns out, there's been a competition, I talked about plastic water bottles and you know aluminum bottles cans and things like that. Well there's a competition between steel and concrete. I mean concrete still has steel in it. Here's a reinforcing bar if you want to pass it around, it's galvanized but anyway. *[Tom passes a galvanized reinforcing bar.]* I do have, did have one in my office, we talked about reinforcing bar, and you know they were going slower to roll four times as much, which you know if you went half the speed but you rolled four strands rather than one then you just doubled your productivity on the rolling mill okay. Well, concrete and steel compete for buildings. If you go around the country and look at parking garages as the example I like to give, you can look at parking garages and see if they're made out of steel or if they're made out of concrete. And if you know anything about the relative cost at different points in time of reinforced concrete structures versus steel frame structures, you can almost pinpoint within about a one decade period when that parking garage was built, just on straight economics of which one was more competitive at the time, okay.

`p13` [11:33] I talked about four stand rebar rolling. They had a new facility, is going to drop things, this is like a 1995 slide, and they had $450,000 sales per employee, okay. Well what does that mean? Um well that's one of the metrics that I used to use twenty years ago. If you look at manufacturing companies, you'll find that most of them today have sales per employee in the hundred and fifty to two hundred thousand dollar per year range. If you think about it, you'd better sell two hundred thousand dollars worth of product in order to pay employees a hundred thousand dollars a year, because with overhead and everything else it's 130 and that only leaves you seventy thousand dollars to buy the materials and other stuff. So um, to me, when I would look at a company I would just, if I looked at a balance sheet I would say okay what are their gross sales, divide by the number of employees, see what the sales are per employee. Back when this slide was, when I made this slide, typical value was like a hundred thousand dollars an employee. And uh, you know so $450,000 per employee of sales is pretty good. I mean you're way out there in the bell curve and you can be profitable at that rate.

## §3 — The Boeing door anecdote

`p14` [12:53] Well it turns out, I had a student back in the 90s working at Boeing at the door product center okay, is where, it's a completely deterministic manufacturing business. Takes three years to deliver an airplane from laying the keel beam to flying it away. And it turns out that uh, the door product center, it takes about one year to produce the doors that go in the fuselage. You know you walk through the door when you get on an airplane right. And it turns out they know exactly how many doors they have to produce, because they know they got these airplanes up in the Everett facility or wherever, that are being, the fuselages are being built, and they know how many doors and there's exit doors, there's cargo doors. So you have doors that are not much bigger than someone to crawl through, you have a door someone can walk through, and you have things they can take pallets and you know like a double garage door or something, in big 747s and stuff. So there's all kinds of doors, but they have a door product center uh in south of Seattle, I think it's in Tacoma, whatever wherever it is.

`p15` [14:00] And so I asked him, I said, uh I was getting the tour of the plant and I said well how much does a door cost? The guy said I don't know because it's all internal sales okay. I mean they only sell to Boeing right, at the door product center, and they know exactly how many they have to sell uh that year, make that year. And I said well how many employees you have? He said 750. I said let's see if I get this right, he says 200, yeah 750 employees. I said how many doors do you make a year? He says about 250. I said oh well, did I get this right? Yeah, I said then your average door costs about fifty thousand dollars, because at that time I was fighting Boeing's a little bit better, maybe $150,000 sales per employee okay.

`p16` [14:46] And he said well I don't know if that's true or not. So a little bit later I asked his boss, and his boss, and I told him how I estimated about fifty thousand dollars a door. So that door you walk through is about a fifty thousand dollar door. Now today it's probably a hundred thousand because that was almost twenty years ago, but nonetheless, that, you know, that's one way to estimate things on a very high level, it's actually pretty accurate. His boss actually says yeah well that's probably about right, but they didn't even know. I mean the accountants hadn't figured out for them what it cost to make a door. But I can tell you, they had to put a drill by hand for every rivet hole in that door, uh, mechanic, and these mechanics are making about forty or fifty bucks an hour at Boeing okay, actually today they're probably making sixty or seventy. And with the Boeing overhead that means like 150 bucks an hour you know for their cost and stuff. A mechanic has to take a drill and put it through that hole about four times. You have to rough drill the hole, you have to size the hole, you have to ream the hole, and there were, I can't remember all the things they had to do, but for every hole they had to put a different drill through about four times. And there's lots of rivets on the door. So you start looking at this and you find, so what's expensive? Well, I think you know compared to my door or my home, that's an expensive door, but there's a lot more labor goes in that aircraft door okay.

## §4 — Hydrogen cracking demo and Chaparral rolled beams

`p17` [16:13] This is another thing we can pass around. I talked about transformation of steel to martensite, austenitic steel to martensite. This is a fiber wear part, one of the other lectures that's on online, you can, I'll tell the whole story but you can feel by taking this neodymium magnet, almost non-magnetic down here, and you get up to the top it gets very magnetic. It's got cracks in it, these are hydrogen cracks because it transformed to the type of steel that's susceptible to hydrogen cracking. *[Tom hands around a fiber-wear part with a neodymium magnet.]* Okay, so that's four strand rebar rolling out and stuff.

`p18` [16:53] The other slide that goes to Chaparral rolled steel beams. They had 41 percent imports to the U.S. prior to their new mill in the mid-90s. Currently at that time Chaparral, there were, they dropped the imports to the United States to zero, because they could beat them in the marketplace, and they exported twenty percent of the product outside North America. So the new wide flange mill, because you're starting out with the net shape casting, 75 percent energy savings. In-line reheat — it comes out, it used to be in the steel mills you know they'd have this continuous caster and you'd have this red hot band of steel that you take an oxygen jet and you flame cut it with pure oxygen, uh because it's already hot enough to oxidize, and then you let it sit down in there and cool. Well people said that's silly to let all that waste energy, so they basically now have things that goes directly from the casting machine into a reheat furnace to get it uniform in temperature, and then it goes directly into the rolling mill. So there's not standing aside and reheating. So twenty-eight minutes total. I mean the processing time goes from days down to twenty-eight minutes.

`p19` [18:08] You end up because you're doing all this stuff faster and whatnot, and essentially you can do it at lower temperature, or you can roll at lower temp, the steel at lower temperatures, you get finer grain. All chill casts, higher tensile and toughness. And it turns out if you look at the, if you're a civil engineer, they used to make most of, steel bridges and buildings and stuff was 36 ksi yield, A36 steel. A higher grade was 50 ksi. Turns out with the fine grain size and the good toughness — because grains fine grain size gives you both strength and toughness — they were actually rolling compositions that was a 36 composition but they get 50 ksi yield. And so they didn't have to inventory the product. By 1995 or 1998, you order A36 from Chaparral they'd ship you out of this pile. You order 50 ksi they'd ship you out of the same pile. Had both of them, had equivalent weldability, just as easy to weld as the lower strength A36. But you could get 50 ksi, and if you were smart enough you could order 36 ksi and get 50 ksi for free. Okay they would get 50 ksi as a premium. Actually you couldn't do that because you have to have certifications for the building people and everything else that all meets that, but in fact they got to the point where it was just as easy to make 50 ksi material as it was to make 36 ksi material, and the toughness was off the charts.

## §5 — Gordon Forward and the Chaparral culture

`p20` [19:44] **Student:** Yep, who was the guy that was behind all of this?

`p21` [19:48] Well actually that's another story in and of itself. Gordon Forward was, MIT PhD, went off to work for, he's a Canadian, I think he was working for a Canadian steel company, and one of the big ones, Stelco or Dofasco. And he and other people kind of looked at it, and I told you the story, they, you could buy scrap iron for a hundred dollars a ton but it cost you two hundred dollars a ton to make cast iron. And if you want the electric furnace route as opposed to the basic oxygen furnace to melt your steel, a basic oxygen furnace required 70 virgin iron ore blast for, you know, iron blast furnace type of hot melt. Electric furnace you could take all scrap and you could melt it, but you'd always have impurities, residual elements, and people thought well you could never make anything better than rebar. So back in the early 70s you know people like Bethlehem Steel when I was working for it, you know, that's garbage for a variety of stuff, we don't want that, slow, low premium, low markup.

`p22` [20:54] And then they learned, they, but Gordon Ford [Forward] and Ken Iverson was the guy who started a company called Nucor [New Core] Steel which became the biggest of the mini mills. And it wasn't just one mill that, we did build new steel mills after Bethlehem Steel's Burns Harbor plant which was built in 1965, but by the 1970s not the steel companies but people like Ken Iverson who started out in a strip mall in Charlotte, North Carolina, okay, to build a steel mill in South Carolina just over the border. And Gordon Ford [Forward] who found some investors, they built a mini mill in Midlothian, Texas okay, just outside of Dallas. They built mini mills that had one twentieth the capacity. They just had a big electric furnace, and at that time electric furnaces could only melt 50 ton heats. Well those same electric furnaces, they get up to like 165 ton heats, they're almost as big as the BOF you know shops it'll cost you a billion dollars. And these guys were paying you know twenty-five million dollars or fifty million dollars for an electric furnace shop, and they just kept on, they started water cooling everything and putting in bigger transformers, and just, they could melt steel just almost as fast as the big guys in their billion dollar facility, but they were doing it with a 50 or 100 million dollar facility okay. Tremendous capital gain savings or capital cost savings.

`p23` [22:25] But they also had a different uh philosophy. I wouldn't plan on spending this much time on steel, um, Steve Wheelwright and I went down there and we were doing this evaluation of why good product development and bad product development at different companies, and we were doing Chaparral and they had some failures, I won't go through those, but on the first day of the first day I said well, they're telling us about one of the failures, I said well who gets the blame? And the people acting like what do you mean blame? And I didn't realize until the second day: you don't get blamed if you try something different at Chaparral. You get blamed if you don't try something new okay. So there is blame, but the blame is not for trying something different and failing. It's for not doing something new this year. If you just keep doing the same old thing at Chaparral, you're a loser.

`p24` [23:26] Also, if you go into every one of those shops, on the bulletin board they will have the weekly profit of the company, and it's a profit sharing company. Every employee there could tell you exactly how much money they made the week before, because they posted the weekly profits and they knew how many shares they had okay. So the people had an incentive, and you know they would jury rig things and figure out cheaper way to do things. So it wasn't Gordon Ford [Forward], it was the culture that Gordon Ford [Forward] put forward — I mean put it forward on Gordon Ford [Forward] — but anyway. At Bethlehem Steel, at the Taj Mahal research labs that we had, they had an executive dining room. I told you about the strawberries the size of, you know, bigger than golf balls that I had never seen in 1975. Yeah you can get them now, but I'd never seen them before. And you weren't allowed in the executive dining room. We had a beautiful dining room looked over the mountain you know and everything, but it wasn't as nice as the executive dining room.

`p25` [24:27] Uh, there's great stories about these Taj Mahal dining rooms. I mean there's a story about Lee Iacocca wanted to know once when he was president of Ford why uh, one of the Ford's, chairman of the company I don't remember which Ford it was at the time, said, he was saying he loved hamburgers, and he said I never get any hamburger as good as the one here at the Ford executive dining room. So Lee Iacocca goes in to see the chef. He says uh, so why are your hamburgers so good? And he says I'll show you. And he goes and he gets a sirloin steak out of the freezer, prime, puts it in the grinder and said here. So hey, Henry Ford can afford it anyway.

`p26` [25:07] So at Chaparral, the executive diet — as Gordon Ford [Forward] used to call it — the executive dining room was a folding table, and they would bring in barbecue and we ate with plastic knives and forks out of foam containers. That was the executive dining room at Chaparral. As opposed to Bethlehem or Ford Motor Company or Kodak or all these other places where they treated the managers like royalty. At Chaparral everyone was equal. If you go back and read my leadership management education article at MIT, there's actually that same theme in there okay, about, you know, leadership is treating people equally, and my little sound bite is leaders seek to help others, manage or seek to control others.

`p27` [25:56] So Bethlehem Steel they just wanted to control others. I mean at Bethlehem Steel they had, we had a manual that thick that told me who I could write a letter to within the company okay. I could like write one la— one level up or one level down within my own research organization, or I could write at the same level to some person in another organization at Bethlehem Steel, but the manual was that thick on who I could write a letter to okay. And they had rules about who could have carpeting on the floor, who could have drapes on the windows. So one of my colleagues in his office was looking at x-rays, and he took some black cloth and he covered up the light from the windows. And about a month later some manager came by, saw the cloth on the window, says what gives you the right to have the drapes? Okay, well that's what the managers were worried about, you know, this guy had drapes and he was just an engineer okay. It's a good thing he didn't put a towel to mop up something on the floor, they'd say. Anyway, so this is one of the reasons I work at a university. Not that we don't have the same type of stupid administrative bureaucracy, but with tenure you can thumb your nose at them okay. But you got to get tenure first okay, but I got it so I can anyway.

`p28` [27:17] Okay so that's all on steel. Anybody have any questions? This I didn't plan on going through that but hey, anybody have another question?

## §6 — Glass as a structural material: bullseye and plate

`p29` [27:25] Okay so what I'd plan on doing today was take another industry and just show you that I'm not negative about everything. I want to talk about glass technology. I haven't told you, I told you all the bad things about glass — it's brittle, it's not a structural material — but in fact it is a structural material, and it has a history. If you go to the web you can read about Sugar [Sleepy] Hollow Glass Company, and they make nice artistic glass. They will actually sell you what's called bullseye glass. Anybody know what bullseye glass is? Yeah that's it right there. What? No you mean the little, this little thing in the corner, that's right. And there's a history of bullseye glass in the United States. Uh, remember taxa— had no taxation without representation type stuff you know, and things the British were trying to tax us.

`p30` [28:19] Well, glass used to be a very labor intensive industry, because they were, the way they made glass at least into the 18th century in England was to, just like we do down the glass lab, you take a blow pipe with just a steel tube, you take some glass out of the furnace and stick it on there and you get it to the right temperature and you blow through the pipe, and you blow up and make a little glass beaker or whatever, you can shape it, you can form it. Eventually you can cut a hole in it and keep on spinning it in the furnace and you can make a disc of glass. And if you make that disc of glass, if you're clever about it — I thought I had a picture, I did have a picture, except that's not the picture — if you're clever about it you can make relatively flat squares, rectangles of glass, not very big. I don't see it right now, I'll come across it later, unless I, anyway.

`p31` [29:29] But at the center of this thing you're going to end up with something that's got all kinds of distortion and stuff. You actually break it off the blowpipe by putting a little, taking a little file, go down there and watch it in the glass lab, you put a little file mark on it and then you kind of hit it quickly and it breaks off, and you end up with a piece of bullseye glass. And people would put this over the lentils [lintels] of the doors okay, and the reason they would do it is cause glass was expensive. People like, didn't have electric lights back in the 18th century, people wanted some light in their house. So over the door they would put glass to let the light in. But bullseye glass didn't have a tax because it was considered scrap. It distorted everything, but what do you care, you just want light to come through, you're not trying to look out the window here. Now looking out the window required one of the pieces of flat glass that was taxed, and people didn't put a lot of windows in their houses because they were drafty and they also cost a lot of money.

`p32` [30:29] **Student:** Yep, they cast the [plate?] glass —

`p33` [30:33] I'm going to talk about that. Okay so this is the way they made glass, they just blow it, make a big circle, cut rectangles out of the circle, throw away the center, and so the cheapest stuff was the bullseye glass. However, if you go to — I got things out of order somewhere here — if you go today and you go to Sleepy Hollow Glass, they'll sell you one of these little bullseye things, six inches square, for fifty-five dollars okay, or eight inches square for like ninety dollars. Well that's pretty pricey, but now it's art okay. People put this over there, from the doors of their home still, so they can look like they're an 80 or a 200 year old home or something right. Be careful of the sharp edges, so that's why you keep it up top anyway.

`p34` [31:19] So plate glass manufacturer on the other hand, which is what you were asking about, was invented about 1688 by Abraham Thievart [Thévart], and that became the Saint-Gobain company. Anybody ever heard of Saint-Gobain? Saint-Gobain's got a lot of contacts with us, with this department, in part because uh one of my former doctoral students, Kapoor, was head of their research center here in Northborough, and he started, you know, the MadMec and all this other stuff, they fund those things. But Saint-Gobain in 1688, this guy Abraham Thévart learned to pour glass onto a metal table, spreading it with rollers, annealing, grinding and polishing okay. That was the beginning of Saint-Gobain.

`p35` [32:07] If you want to see a picture, probably from the 19th century, here's a picture of making plate glass. You start with a metal glass— glass, you pour it on a slightly inclined table — that was an invention in the 1800s, to use an incline table — and you, here's your steel roll, and they're going to take this molten stuff and they're just going to roll it out flat okay. The problem is, there are inhomogeneities in the glass, and that type of plate glass, unless you ground it and polished it, and even if you did grind and polish it, was not, still had a lot of distortion okay. And this is a window, an old window in Jena, Germany. And here's a piece of modern glass — and which is not plate glass, it's actually what we call float glass, I'm going to talk about that — and you can see the reflection of a tree in that glass. Here is some of the old plate glass in the rest of this window, and you can sort of see the black outlines of the tree but it's sort of been distorted right okay, in there. But they had, someone broke the glass up here and they had to replace it.

## §7 — Float glass and the Pilkington process

`p36` [33:22] Steel and glass don't like each other, it'll come off anyway. Plus as it cools down thermal expansion causes them to separate at the interface. But you, it's a problem to try to bond glass to steel — we can do it but we have to put an inner layer like titanium or something reactive in there okay, so far as that goes um.

`p37` [33:51] So in any case, I still haven't found my other slides to some of these things, but continuous ribbon con— production. So plate glass — well plate glass, they would roll it out on these big plates, and a company like, you ever heard of Pittsburgh Plate Glass, PPG okay is what they're called now, they had them, as I'm told or I've read, around the turn of the beginning of the 20th century, in the night or early 1900s, they had a facility in Pittsburgh that was a mile long building. Nice and straight, at one end they would cast the plate glass and they would move it straight, no turning or anything, because glass is brittle, and they would grind it and polish it to where it was fairly smooth. And that's what we call plate glass, and typically might be a half an inch thick or even thicker. We call it plate glass because it's thick, because hey, you roll it out and if you make it too thin you have these great big sheets of it, you're gonna break them. So it tends to be thicker.

`p38` [34:59] So you ever heard of Libbey-Owens-Ford? Okay glass used to have a little LOF on most of the Ford cars. It turns out continuous ribbon production of glass was invented at the Ford Motor Company in 1920, and by 1926 the production was achieved by flowing glass from a tank furnace over a weir. Weir's just a little ceramic brick work, and just like going over a waterfall, this is a controlled waterfall. You just have this thick viscous glass going over the weir, and you pull it over that weir onto a table and let it cool, and then you do the plate glass process. Hey, why did Henry Ford need that? Because he was making lots of windshields for Model T's and Model A's and whatnot. Pilkington Brothers put that into production, and they developed a continuous grinding and polishing process by 1925.

`p39` [35:57] However, I don't know exactly when, but by probably the 1940s, Pilkington developed their own process called the Pilkington process, which is the float glass process. And basically you have a blending and melting furnace — so this is called the batch house — and then the furnace which you melt it. Let me tell you, go through one of these plants, and I have been through a float glass plant in Ohio, uh, and you're walking by this furnace at 1550 C that's about half the size of a football field, and it's hot okay. A lot of radiate, radiant heat even though it's insulated and everything anyway. They pull it over the weir and then they float it on a bath, a molten tin. Here's the molten tin bath okay. Not a very deep bath, molten tin probably only a couple of inches, but it's probably 15 feet wide, and now you can pull off stuff that's an eighth of an inch thick, three-sixteenths, quarter of an inch thick okay. And you take that and you anneal it, because glass can have serious problems if it's not, if it's got residual stresses in it, and you cut it to size and you ship it okay. It's not a mile long building, might be a couple hundred yards, but it's not a mile okay.

`p40` [37:20] Now in these furnaces by the way, yeah —

`p41` [37:23] **Student:** So do you still have any [inhomogeneity in this] process?

`p42` [37:26] Well the inhomogeneities originally came from, they were just taking the sand and the limestone and all these different components, they're putting it into a furnace. It was in the 1800s that they learned to stir the bath okay. Glass is very thick okay, very viscous, and the reason you, that Jena window, a lot of those inhomogeneities were not surface irregularities, they were chemical inhomogeneity. It's possible to have plate glass manufacturing — yeah since the last 200 years yeah, but I mean if you go back, that's why they had to go to Jena, Germany to find that window okay, because that's 200 year old technology. It was, in fact if I look at my little history of plate glass, he says in 1884 to 87, uh no, the mechanical stirring of molten glass was introduced, was not introduced until 1798 by Guinand, and was perfected in 1805.

`p43` [38:30] It turns out France kept this as a trade secret. The British didn't get it until about their late 1700s early 1800s. So the first hundred years France sort of controlled the world's glass manufacturing, and it was mostly for mirrors okay. So the, and in fact Saint-Gobain made all the windows and mirrors in the Versailles Palace. If you actually look up Saint-Gobain you'll find they're very proud of the fact that they go back to Versailles okay. They had the technology to make big glass plates, the British didn't, for 100 years. But the British learned to stir the bath okay, and get more uniform mixtures. Then Pittsburgh Plate Glass comes along — a mile long building, very expensive, lots of hand labor, grinding and polishing. And then Pilkington comes along, and the night after World War II comes up with the float glass process. And that, is, probably — that's actually plate glass probably, if it's the original things from this building, but if it's not original, if it's been replaced, broken and replaced, which is fair chance that it was, it's going to be float glass. Float glass, you know, I don't know that you see a half inch thick float glass. So plate glass processing is still around.

## §8 — Glass compositions and the LCD stack

`p44` [39:51] The float glass process you want to keep it relatively thin, so you know, get move stuff across that bath fairly quickly. Most of these glasses are, we call soda lime glasses, meaning they're made with sodium oxide, calcium oxide, and of course all glass has SiO2 in it. Some of it has some Al2O3, but you see calcium, limestone, and sodium. So you see 74, 11, and 12. Most of this is sodium soda lime glass okay, and that's float glass for windows okay. If you go to borosilicate glasses, you can drop the temperature considerably by adding borax, six percent. It has more aluminum in it, has more MgO in it, and this could be made into textile fibers, fiberglass. Why do you like to use borosilicate? It drops the melting temperature several hundred degrees, and therefore spinning the fibers is a lot easier at lower temperatures okay.

`p45` [40:53] If I go look at other glass, glasses in their compositions, TV panel glass composition okay, 72 silica, so high silica, some barium, some strontium okay, some potassium. Some of these things actually start adding, right, the right transmissivity. You don't have some color to the glass, you may not notice the color to that glass, but if you did a spectral analysis you'd find that it's not letting all the wavelengths through equally. On a TV you'd like to have something a little better. And let's see what else we've got, fiber wool borosilicate glass okay, so we're still making fibers, typical. There's lots of different glass compositions. Structural glasses are tens of millions of tons a year okay, not as big as aluminum, but we use glass in a number of applications, and in buildings like the Versailles Palace, or you look at the PPG building it has lots of windows, probably plate glass type windows, but anyway PPG is doing a float glass now.

`p46` [42:06] **Student:** But yeah [is there a Fraunhofer glass company?]

`p47` [42:12] I don't know if Fraunhofer, I thought Fraunhofer was a bunch of physicists who were looking at Fraunhofer diffraction and things like that. Is there a Fraunhofer? There are some great glassworks in Europe, like Swarovski, you know, and Schott glass, S-C-H-O-T-T. Oh okay, there is a whole, yeah you're right okay. Fraunhofer was looking at optics okay, and improving optics. I'm sort of talking about structural glass. There is a whole different thing of what they call crown glass, which is making optical glass. I mean, yeah we had glass for years. I mean uh, who was it uh, who was the guy who made the first lens glass, eyeglasses? It was like the 1600s, I can't remember who it was but anyway, wasn't Leeuwenhoek was it? Leeuwenhoek, okay I knew it again with elbows you know. I was about to give someone else's name but anyway. So there's a whole group of people who are making small little discs for eyeglasses, who were, they weren't interested in something like, you know, the bullseye glass or the spun glass. They were making little glasses and polishing them, and they were mixing and getting homogeneity. They couldn't tolerate any inhomogeneity that would change the index of refraction, because then you'd be looking through a coke bottle, you know, literally, when it wasn't a prescription coke bottle right.

`p48` [43:39] So, but there are some very high value added glasses. Turns out Corning, which used to have some very close ties to this department but has even closer ties to Alfred University, which is the New York State College of Ceramics, which has a very good class, the best glass technology program. But one is, well Corning had a whole business in television sets. I mean you had the old cathode ray tubes — making this blown glass with a slightly curved surface into a steel mold was a technology that Corning perfected, the technology of blowing that glass into a mold and doing it cheaper, more uniformly than anyone else in the world. And Corning is sort of a trade secret company, they don't patent a lot, they just make it. And I, let me tell you, I have, I can't think of any other company I've ever been in where it was harder to get through the door than the security at Corning okay. And not only in terms of signing non-disclosures, but, you know, you can't bring a camera, you can't, you know if you needed pictures they would take the pictures, they would review the pictures, and then they would send you the pictures, you know, afterwards and stuff.

`p49` [44:57] But so Corning had this huge business in the 1970s in two products. One was light bulbs, which is just a little blown glass, you know, incandescent light bulbs. And the other was TV tubes. Well they were losing the TV tube business when, you know, my plasma displays started coming around in the 80s and stuff, and then LEDs and liquid crystal displays and everything. So it turns out a liquid crystal display is actually a composite of glass, and it's got a number of layers. This is right off Wikipedia, but layer one is not glass, it's actually a polarizing filter film, so it's plastic, to polarize the light because this is going to be a liquid crystal display. And then you've got a glass substrate which is two, which has got indium tin oxide on it. Why indium tin oxide? It's conductive and transparent, a very interesting set of properties. Most things that are conductive will absorb electrons and therefore no light, they're impervious to light like metals. You've never seen — only on Star Trek do we have transparent aluminum okay. There are no transparent metals almost by definition. But so they have glass here, and then they have another layer which is the liquid crystal, twisted pneumatic liquid crystal, then you have another glass substrate number four. So two and four glass substrates, and five is another polarizing plastic filter, and six is a reflective back surface, or a light surface if you're doing transmissive white backlit display okay.

## §9 — Corning ultra-thin glass and water-vapor corrosion

`p50` [46:38] Well this isn't very thick. Well it turns out you've got to make glass, right? Now if you go to the Corning website, you'll find that they will make glass for you that is 0.3 millimeters, twelve thousandths of an inch thick, and you can buy it from them in sizes of one and a half meters by one point eight meters. So if you want to have a big TV screen, but it's only twelve thousandths thick. *[Tom holds up a sheet of ultra-thin glass.]* Be careful how you hold this okay, because it's brittle, believe me it's brittle.

`p51` [47:15] If you go to the, this, the Corning website for slim glass and the product information sheet, this is now a big business and it's a proprietary business for them. So it's an alkaline earth boro aluminum silicate, just like the others, except it's the way you make it okay. It's a fusion drawn down sheet. Now even the melting furnaces are sort of interesting here, because you put the cullet [collet] in and you melt it and you hold it, and then you draw it out of the furnace. But the parts that have to be ductal [ductile] like the tubes in the nozzle, they're all made out of platinum. So a typical melting furnace at Corning could have 10 million dollars worth of platinum in it.

`p52` [48:01] **Student:** Yeah, where did the micro cracks in a very smooth glass [come from]?

`p53` [48:07] Oh well I'm going to talk about that, so hold on just a little bit okay. In fact the next sheet of this, uh, and it goes through and gives you properties — mechanical, gives you density, gives you modulus, gives you a shear modulus, Poisson's ratio of hardness. Didn't give you tensile strength did it? Didn't give you bending strength. Well hey, if it's only 12 thousandths thick it does have a little bending strength, just don't twist it too much okay. But thermal expansion, thermal conductivity, optical loss and all this other stuff. Now to answer your question, then comes chemical resistance. Well everybody knows hey you use glass, glassware for the lab, chemistry lab. Weathering is defined as corrosion. Glass doesn't grow does it? Okay. Corrosion by atmospheric-borne gases and vapor such as water and carbon dioxide. Glass is corroded by water vapor. You didn't know that did you?

`p54` [49:14] Glasses rated one will almost never show weathering effects. Those rated two will occasionally be troublesome, and those rated three require more careful consideration of durability okay. So how do we prove this? Well if I pull a glass fiber, brand new glass fiber, aluminum borosilicate glass, and I'm going to make it into fiberglass with the best strength, and you can buy this from Corning, it's called E-glass, or had different letters and different compositions. I had better coat that with the epoxy within 24 hours, because the humidity in the air is going to degrade the strength when I pull it and measure the strength right away as fresh new surface of that fiber. It may have six, seven hundred thousand pounds per square inch tensile strength. An hour later it may be five hundred thousand pounds per square inch tensile. Three, the next day it may be four hundred thousand. A month later it's going to be a piece of glass — I mean it is a piece of glass — but it'll be so brittle that you want to use it as a strengthening element in fiberglass. So when you make fiberglass you go and you get it epoxy coated real quick to protect it from the moisture in the air. On the ligands on the end of this you've got these silica tetrahedra, and then you got sodium, and the sodium wants to form sodium hydroxides, it'll form silicon hydroxides okay. And those things will actually form little etched pits of the glass, microscopic you can't see them.

`p55` [50:44] But if you go through the fracture toughness of this glass, go back to the Ashby plot and look where the glasses are in terms of fracture toughness, and calculate the minimum flaw size. Remember it's like 10 to the minus 4 millimeters, we're talking angstroms of critical flaw size, or tens of angstroms. So you don't have to have very much corrosion. Where you're basically just the humidity in there. Now I've never seen this, but my thesis advisor told me, Bob, use, Bob Rose used to, well he still lives up on the North Shore, and Sylvania up in Danvers has a glass manufacturing plant — and or a light bulb manufacturing, it's part of their lighting division — and they used to make light bulbs, I'm sure they were using, they'd license the Corning technology. Bob would stop by before he would lecture 3091 and pick up some freshly made light bulbs, and you bring them into class and an hour later he would throw them against the wall and they just bounce off the wall. Try that the next day okay, and they shatter. Well he didn't do it the next day, but freshly made glass is extremely strong because it has no surface flaws, because it hasn't corroded, hasn't been corroded by the moisture in the air yet. Does that answer your question? Okay.

`p56` [52:02] So glass is a structural material if you protect it from the corrosion of moisture in the air. But most places have a lot of moist air. Not Arizona — except when it rains they have monsoons. Uh anyway, uh how much time do we have? Place yes.

## §10 — Optical fiber drawing and wrap-up

`p57` [52:28] **Student:** [inaudible]

`p58` [52:38] Oh yeah. I'm going to, um, the next lecture I give is on Tuesday, and I didn't get all the way through the glass stuff I had thought about this morning. If you want to go and go to YouTube or Corning, and they have some videos on making optical glass fibers. I didn't, I decided optical glass fibers aren't a structural material, but there's a, it's a wonderful story. They take sodium tetrachlor— silicon tetrachloride gas, because it's so pure, and they flame spray a starting rod, and they build up something that's like an inch or two in diameter. And they grade the composition as they do it, so they get a graded index of refraction. And then they draw, it's called drawing the glass okay, and they take this, I can't remember what they call the precursor, and they just draw miles and mile, miles of optical fiber. Uh so what was your question I'm sorry, what?

`p59` [53:37] The water content in that? They actually have a drying step before they do everything, they have to dry it in an oven to get the moisture out. I knew there was a reason I was, sorry I couldn't remember where it was, but no they have to dry it. The glass can pick up moisture — sodium hydroxide or silicon hydroxide or sodium hydroxide or potassium hydroxide — you can get OH ions in there and it will screw up some of the optical qualities of optical glass okay.

`p60` [54:07] So if you want to learn more about glass, it's an interesting, very interesting material. Corning really owns the technology in the world. They hold it as a trade secret okay. And although they've hired a lot of ceramists out of MIT who raised them, raised very high in the corporation, um, it's a very inbred corporation, and after they spend enough time in Corning, New York, they usually prefer to go to Alfred University. We don't even have a glass person in the department anymore okay. The last real glass person we had was Don Uhlmann, he went to Arizona to retire. So okay thanks. I'll see you, Simone will be here the next two days, I'll be here on Tuesday, I'll start talking to you about more about the —
