Repository: r-h-taylor/Eagar-Corpus

# The Eagar Corpus

A three-layer searchable archive of the recorded teaching of
Prof. Thomas W. Eagar (MIT, Department of Materials Science and
Engineering, 1976–2022).

**Version:** 1.0.0
**Released:** 2026-05-16
**Zenodo DOI:** [10.5281/zenodo.20226049](https://doi.org/10.5281/zenodo.20226049)
**License:** code under MIT (see [LICENSE](LICENSE)); corpus data under
CC-BY-4.0 (see [LICENSE-DATA](LICENSE-DATA))

## What this is

Thomas W. Eagar (1950–2022) was Professor of Materials Engineering at
MIT, where he taught from 1976 until his death. Beginning in 2011 he
self-recorded his classroom lectures and posted them publicly on
YouTube under the channel `eagar.mit.edu`.

File: corpus/lectures/-6n9y2szRqo/transformation_log.md
# Transformation Log: Layer 1 → Layer 2

*Lecture 11 (`-6n9y2szRqo`), full lecture. Mechanical rules applied to the raw transcript to produce the cleaned-up middle layer. This log records the changes so layer 2 is reproducible from layer 1.*

## Global rules applied

1. **Line-broken delivery joined.** Auto-caption line breaks merged into sentences.
2. **Sentence boundaries inserted.** Punctuation and capitalization added at audible pauses.
3. **Captioner errors corrected silently** for common words and proper nouns where unambiguous; logged below.
4. **Tom's spoken slips bracketed.** First occurrence in a section: `Ford [Forward]`; subsequent occurrences in same section: `[Forward]`.
5. **Paragraph breaks at natural pauses,** roughly 30s–2min of speech each.
6. **Section breaks** at teaching transitions (new case, pivot, Q&A close, new slide topic).
7. **Preserved as-is:** filler ("um," "uh," "you know," "I mean," "okay"), false starts, self-corrections, pocket-patting, repetitions.

## Section structure

- §1 [02:30] — What makes something expensive? (Q&A opening)
- §2 [07:01] — Chaparral Steel and the productivity revolution
- §3 [12:53] — The Boeing door anecdote
- §4 [16:13] — Hydrogen cracking demo and Chaparral rolled beams
- §5 [19:44] — Gordon Forward and the Chaparral culture
- §6 [27:25] — Glass as a structural material: bullseye and plate
- §7 [33:22] — Float glass and the Pilkington process
- §8 [39:51] — Glass compositions and the LCD stack
- §9 [46:38] — Corning ultra-thin glass and water-vapor corrosion
- §10 [52:28] — Optical fiber drawing and wrap-up

## Captioner errors corrected silently

### §1
- L10 "explosive expensive" → "expensive expensive" (mis-hearing of Tom's repetition).
- L24, L26: percent-signs restored in p4 ("30 of the cost" → "thirty percent of the cost", "90 is the processing" → "ninety percent is the processing", "98 99 of the cost" → "ninety-eight, ninety-nine percent of the cost").
- L20 "seiko," "costco," "new york," capitalized.

### §2
- L7:14 "gordon ford" → preserved as Tom said it, bracketed `[Forward]` (Tom's recurring slip; Gordon E. Forward, MIT PhD, CEO of Chaparral Steel).
- L13:00 "deterministic" preserved.
- "chaparral" capitalized throughout.

### §3
- Numerals: "750 employees," "250 doors," "$50,000 door" preserved in spoken form ("seven hundred fifty" not used; Tom spoke digits).
- L14:36 "fighting Boeing's a little bit better" preserved verbatim — captioner reading of Tom saying something like "figuring Boeing's [average] a little bit better"; ambiguous, preserved as-is.

### §4
- L17:01 "axe" / "ax" — Tom says "fiber wear part"; preserved.
- "A36," "50 ksi" preserved as steel-grade designations.

### §5
- L20:56 "new core steel" → "Nucor [New Core] Steel" — captioner spelling of the company name; the bracket preserves the captioner's phonetic rendering since Tom pronounced it that way.
- L20:48 "stelco or defasco" → "Stelco or Dofasco" (Canadian steel companies).
- "Gordon Ford" → `Gordon Ford [Forward]` first occurrence in §5 (p21); subsequent occurrences in §5 use `Gordon Ford [Forward]` because Tom keeps repeating the full slip, including a meta-aside "I mean put it forward on Gordon Ford" (p24) which is itself a self-correction we preserve verbatim while still bracketing.
- "Burns Harbor" capitalized.
- L24:36 "Lee Iacocca" capitalized (captioner had "leia coca").
- L26:42 "leadership management education article" preserved verbatim.

### §6
- L27:48 "sugar hollow glass" → "Sugar [Sleepy] Hollow Glass" — Tom misnames at first; later in §6 (p33) he says "Sleepy Hollow Glass" correctly. Bracket on first occurrence per convention.
- L29:38 "lentils of the doors" preserved with bracket: "lentils [lintels]" — Tom's slip (he means lintels, the horizontal beams over doors).
- L31:30 "abraham the vart" → "Abraham Thievart [Thévart]" — captioner's rendering of the French name; standard spelling is Thévart.
- L31:34 "sango ban" / "san gobam" → "Saint-Gobain" — silently corrected (captioner garbling of the French company name).
- L32:54 "jenna germany" → "Jena, Germany" (university town, glassmaking history).

### §7
- L34:59 "libby owens ford" → "Libbey-Owens-Ford" (proper company name).
- L37:14 "three sixteen" → "three-sixteenths" (fraction).
- L38:27 "gunnand" → "Guinand" (Pierre-Louis Guinand, Swiss glassmaker; captioner garbled).

### §8
- L40:01 "soda lime" preserved.
- L41:38 "swarovski," "schott" capitalized (Tom spells "S-C-H-O-T-T" aloud, preserved).
- L42:43 "leon hulk," "leaving hope" → "Leeuwenhoek" — Tom is groping for the name; captioner garbles both attempts. The first attempt "leon hulk" was preserved as "Leeuwenhoek" with the false-start preserved; second attempt "leaving hope" similarly. Both are Tom's spoken attempts at the name, then he gets it.
- L42:50 "elbows" — Tom's idiom ("I knew it again with elbows") — preserved verbatim; meaning unclear but it's his speech.

### §9
- L47:39 "collet" → "cullet [collet]" — Tom likely means cullet (recycled crushed glass used as feedstock), captioner heard "collet." Bracket per convention.
- L47:50 "ductal" → "ductal [ductile]" — Tom's slip or captioner's, preserved with bracket.
- L48:25 "twisted pneumatic" preserved verbatim — Tom said "pneumatic"; the technical term is "twisted nematic." Could be Tom's slip or captioner error. Preserved as Tom said it; no bracket since this is borderline (a reader who knows the field will catch it; a reader who doesn't, won't be misled in any operationally meaningful way for the structural-materials lesson Tom is making).
- L50:46 "north shore" → "North Shore" (Boston area proper noun).
- L51:08 "don ulman" → "Don Uhlmann" (Donald R. Uhlmann, glass scientist, moved from MIT to Arizona).

### §10
- L53:04 "sodium tetrachlor— silicon tetrachloride" preserved — Tom's self-correction (he starts to say "sodium" then corrects to "silicon").
- L54:34 "Simone" preserved — substitute lecturer reference.

## Tom's spoken slips bracketed in this lecture

- §2 p10: `Gordon Ford [Forward]` (first occurrence in lecture).
- §2 p11: `Gordon Ford [Forward]` (second occurrence; new section convention would shorten, but this is within §2's run-on use and we preserve Tom's actual repeated full name).
- §5 p22: `Gordon Ford [Forward]` reintroduced after the Q&A break; also `Nucor [New Core] Steel`.
- §5 p22, p24, p26: `Gordon Ford [Forward]` recurring — Tom uses the slip consistently through this section.
- §6 p29: `Sugar [Sleepy] Hollow Glass` — Tom misnames the company; later self-corrects to "Sleepy Hollow Glass" in p33.
- §6 p31: `lentils [lintels]` — slip for the architectural term.
- §6 p34: `Abraham Thievart [Thévart]` — name spelling correction.
- §9 p51: `cullet [collet]` and `ductal [ductile]` — preserved as captioner+Tom slips with bracketed correction.
- §10 p58: `sodium tetrachlor— silicon tetrachloride` — Tom's audible self-correction preserved with em-dash.

## Stage directions inserted

- §2 p10 [08:43]: `*[Tom shows a continuous-cast near-net-shape section.]*` — accompanies the pocket-search for the Chaparral sample.
- §2 p12 [10:34]: `*[Tom passes a galvanized reinforcing bar.]*`
- §4 p17 [16:13]: `*[Tom hands around a fiber-wear part with a neodymium magnet.]*`
- §9 p50 [47:08]: `*[Tom holds up a sheet of ultra-thin glass.]*`

## Cut entirely (not in layer 2)

- L1–5 [00:00–02:19] — pre-class audio: "video / okay so we'll have to continue this discussion later / uh / um." Not part of any section.

File: corpus/lectures/0II4lgNStTY/case_index.md
# Case Index — Lecture 17, Welding Metallurgy Summer 2015

*Citation format: layer 3 paragraph anchor (e.g. `§2.p3`). Click-through reveals the corresponding layer 2 passage with timestamp range.*

This lecture is structured around the heavy-section titanium welding problem (Sea Cliff, Alvin, Soviet Alpha submarine). It surfaces numerous cases as Tom develops the technical narrative; the densest case-work is in §2 (porosity), §4 (submersibles), §5–§7 (Soviet welding technology), and §8 (armor).

## Primary cases

### Boeing 747-400 catalytic converter titanium welding failure
- **Anchor:** `§2.p3`–`§2.p7`
- **canonical_cluster_id:** "Boeing 747-400 catalytic converter titanium welding failure"
- **Frame in this lecture:** Engelhard NJ contractor cannot produce porosity-free titanium ductwork welds for the catalytic converter. Tom diagnoses oil residue from commercial-grade acetone; reagent-grade acetone solves it. Reagent-grade compliance lapses; problem recurs; cleaning discipline solves it again.
- **Materials/systems:** titanium ductwork; gas tungsten arc welding; reagent-grade acetone cleaning
- **Era:** 747-400 development era (late 1980s)

### General Electric titanium compressor case electron beam welding porosity
- **Anchor:** `§2.p8`–`§2.p10`
- **canonical_cluster_id:** "General Electric titanium compressor case electron beam welding porosity"
- **Frame in this lecture:** Parallel case at GE Lynn — $70,000 titanium compressor parts, electron beam welding, same hydrogen-porosity-from-residual-oil problem. Tom's free half-morning visit exposes the technician using non-reagent acetone; ambient dust contamination demonstration. Same fix.
- **Materials/systems:** titanium compressor parts; electron beam welding
- **Era:** late 1970s–1980s

### Watertown Arsenal titanium development
- **Anchor:** `§3.p2`–`§3.p3`
- **canonical_cluster_id:** "Watertown Arsenal titanium development"
- **Frame in this lecture:** Local geographic anchor for Ti-6Al-4V development. Used to set up the BRAC closing story (50 million decontamination cost; DoD says "so what"; site becomes Watertown Mall) and Tom's later failure-analysis consulting role there.
- **Materials/systems:** Ti-6Al-4V; research reactor
- **Era:** post-WWII; BRAC ~2000

### Alvin and Sea Cliff deep-ocean research submersible development
- **Anchor:** `§4.p2`–`§4.p3`, `§4.p6`–`§4.p7`, `§7.p3`
- **canonical_cluster_id:** "Alvin and Sea Cliff deep-ocean research submersible development"
- **Frame in this lecture:** Material evolution from HY-80/HY-130 steel (original Alvin, 1960s) to Ti-6Al-4V (new Alvin, early 1970s, 40-year service life). Sea Cliff (~1980) is the larger 8-foot prototype using heavier-section titanium. Heavy-section welding (2 to 2.25 inches) is the central technical problem of the lecture.
- **Materials/systems:** Ti-6Al-4V; Ti-100 (Ti-6Al-2Nb-1Ta); hot wire TIG; gas metal arc
- **Era:** 1960s–present

### Draper Autonomous underwater vehicle (AUV) prototype welding
- **Anchor:** `§4.p3`–`§4.p5`
- **canonical_cluster_id:** "Draper Autonomous underwater vehicle (AUV) prototype welding"
- **Frame in this lecture:** Two hot-dog-shaped autonomous subs, quarter-inch titanium, ~4 feet diameter, ~50 feet long. Built at Pratt & Whitney type aerospace facilities under DARPA rapid-prototyping push after first Gulf War. Tom consulted at $50/hour on DoD rates.
- **Materials/systems:** quarter-inch titanium; aerospace fabrication
- **Era:** early-to-mid 1990s

### Soviet titanium submarine (Alpha-class) creep-fatigue failures
- **Anchor:** `§5.p1`–`§5.p5`, `§7.p4`–`§7.p7`
- **canonical_cluster_id:** "Soviet titanium submarine (Alpha-class) creep-fatigue failures"
- **Frame in this lecture:** The Soviets built the Alpha subs using heavy-section titanium that the US could not match. Gurevich at Paton Welding Institute did the research from the 1960s, stopped publishing in 1972 when the program went black. Tom estimates $100M of research funding. Soviets didn't crack creep-fatigue interaction either, NRL eventually did.
- **Materials/systems:** heavy-section titanium; multiple welding processes
- **Era:** 1960s–1980s

### 1980 technical exchange with Soviet welding scientists
- **Anchor:** `§5.p4`–`§5.p5`, `§7.p4`
- **canonical_cluster_id:** "1980 technical exchange with Soviet welding scientists"
- **Frame in this lecture:** Carter-era exchange program; first delegation of 30 American scientists, then 8, then 2. Tom is one of the final 2, accompanying Julius Szekely. Two-hour interview with Gurevich at Paton Institute in Kiev. KGB surveillance.
- **Era:** 1980 (during Reagan transition / Carter program sunset)

### Soviet titanium electroslag welding technology
- **Anchor:** `§6.p5`–`§6.p9`
- **canonical_cluster_id:** "Soviet titanium electroslag welding technology"
- **Frame in this lecture:** Tom realizes mid-conference at David Taylor Annapolis that the Soviets used electroslag (not submerged arc) for heavy-section titanium. First free-world titanium electroslag weld made next door to Tom's lab. US Navy later acquires foreign technology samples (shipyard scrap), confirming electroslag welds in Soviet construction.
- **Materials/systems:** titanium 2-inch plate; electroslag welding; calcium chloride flux
- **Era:** late 1970s–early 1980s

### Foreign technology acquisition at David Taylor Naval Shipyard
- **Anchor:** `§6.p9`
- **canonical_cluster_id:** "Foreign technology acquisition at David Taylor Naval Shipyard"
- **Frame in this lecture:** Tom hints — without disclosing — at how the Navy obtained Soviet titanium weld samples for analysis. "Someone basically robbed a scrapyard, a shipyard." 30-35 years before the lecture (~1980).
- **Era:** ~1980

### Deep TIG (Deep Gas Tungsten Arc) development for thick-section horizontal welding
- **Anchor:** `§6.p10`–`§6.p13`, `§7.p1`
- **canonical_cluster_id:** "Deep TIG (Deep Gas Tungsten Arc) development for thick-section horizontal welding"
- **Frame in this lecture:** Gurevich's semi-submerged arc / deep-TIG technique: half-millimeter painted flux layer on top surface enables deep penetration via surface-tension-driven convection (Marangoni). Ken Mills at National Physical Lab hypothesized mechanism for stainless. Tom and Szekely modeled it in 1983, award-winning paper.
- **Materials/systems:** titanium plate; painted flux layer; gas tungsten arc
- **Era:** 1970s–1980s

### Naval Air Rework Facility titanium engine case repair
- **Anchor:** `§7.p3`
- **canonical_cluster_id:** "Naval Air Rework Facility titanium engine case repair"
- **Frame in this lecture:** Brief reference. Norfolk VA 1968, glove-bag titanium disc repair using gas tungsten arc.
- **Era:** 1968

### Naval Research Laboratory fatigue-creep interaction cracking
- **Anchor:** `§7.p6`–`§7.p7`
- **canonical_cluster_id:** "Naval Research Laboratory fatigue-creep interaction cracking"
- **Frame in this lecture:** NRL eventually solved the creep-fatigue interaction problem in heavy-section titanium that the Soviets had hit but not understood. Demonstrates that fundamental science can leapfrog empirical practice.
- **Era:** 1980s

### Electric Boat quality control measurement resistance
- **Anchor:** `§2.p11`
- **canonical_cluster_id:** "Electric Boat quality control measurement resistance"
- **Frame in this lecture:** 30 years before lecture (~1985). Tom proposes better weld inspection; shipyard rejects because new criterion means new compliance burden. Used to parallel current Caterpillar student case.
- **Era:** ~1985

### Aberdeen Proving Ground kinetic energy penetrator armor defeat (1984-1985)
- **Anchor:** `§8.p6`–`§8.p7`
- **canonical_cluster_id:** "Aberdeen Proving Ground kinetic energy penetrator armor defeat (1984-1985)"
- **Frame in this lecture:** 36-inch depleted-uranium penetrator shot through three lined-up tanks (six layers of armor). General "tossed his cookies." Within two years, armor caught up and no munition was undefeatable.
- **Materials/systems:** depleted uranium penetrator; tank armor
- **Era:** 1984-1985

### MRAP vehicle armor selection and development
- **Anchor:** `§8.p11`–`§8.p17`
- **canonical_cluster_id:** "MRAP vehicle armor selection and development"
- **Frame in this lecture:** Secretary of Army Aberdeen rush program post-Iraq invasion. Tested titanium, steel, aluminum, glass. Glass worked best. Six pieces three-quarter-inch glass on MRAP undersides. Why-it-works classified; that-it-is-glass visible to any soldier.
- **Materials/systems:** layered glass armor
- **Era:** mid-2000s

### Iraq War Humvee IED vulnerability and MRAP armor development
- **Anchor:** `§8.p12`–`§8.p13`
- **canonical_cluster_id:** "Iraq War Humvee IED vulnerability and MRAP armor development"
- **Frame in this lecture:** Secretary of Army mission-driven response to IED casualties. Friday 4pm conference calls with commanders. Tom uses this as exemplar of mission-driven lab effectiveness vs. budget-driven trashcan-lab failure mode (Watertown Arsenal counterexample).
- **Era:** post-2003

## Secondary mentions / passing references

### Pratt & Whitney laser disc / laser glazing
- **Anchor:** `§8.p4`
- **canonical_cluster_id:** "Pratt & Whitney 1975 laser disk additive manufacturing experiment" (closest existing) — but reference here is to Ben Wilcox using pulsed lasers for blast/shockwave effects, not deposition. May be distinct.
- **Frame:** brief — Tom mentions Ben Wilcox at Pratt using high-power pulse lasers in the 1960s for stress-relief / shockwave work. Possibly a separate cluster.

### Naval shipyard X-ray inspection inefficiency study
- **Anchor:** `§8.p2`
- **canonical_cluster_id:** "Naval shipyard X-ray inspection inefficiency study"
- **Frame:** brief analogy — laser welding lockout is like shipyard x-ray, "15 people standing watch to make sure no one walks in."

### Alaskan Pipeline construction
- **Anchor:** `§6.p1`
- **canonical_cluster_id:** "Alaskan Pipeline construction"
- **Frame:** one-line reference. Submerged arc used on Alaskan pipeline as exemplar of the process's productivity.

### Unspecified consulting case — Caterpillar inspection technique
- **Anchor:** `§2.p11`
- **canonical_cluster_id:** PROPOSED: "Caterpillar weld inspection student project (2015)"
- **Frame:** current student case (week-of-lecture email). Manager doesn't want a new inspection technique because it creates a new specification compliance burden. Used to parallel Tom's own 1985 Electric Boat experience.

## Figures referenced

- Submerged arc deposition rate: **30 pounds per hour** vs. hot wire TIG **2 pounds per hour** vs. gas metal arc **10 pounds per hour** (§4.p7, §6.p2). Recurring corpus figure.
- Optical-grade calcium chloride flux: **$100/pound**; **$300/foot of weld** (§6.p2–§6.p3).
- $70,000 titanium compressor part at GE Lynn (§2.p8) — recurring case-anchor figure.
- Soviet research investment estimate: **$100 million** in 1972 dollars on welding titanium (§5.p5).
- Kinetic energy penetrator: 36 inches of steel penetrated, depleted uranium projectile (§8.p6).
- Speed of sound in steel: **5,000 m/s** (§8.p10).
- Laser power density threshold for ablation vs. melting: **10^8 W/cm²** (§8.p5).
