Repository: r-h-taylor/Eagar-Corpus

# The Eagar Corpus

A three-layer searchable archive of the recorded teaching of
Prof. Thomas W. Eagar (MIT, Department of Materials Science and
Engineering, 1976–2022).

**Version:** 1.0.0
**Released:** 2026-05-16
**Zenodo DOI:** [10.5281/zenodo.20226049](https://doi.org/10.5281/zenodo.20226049)
**License:** code under MIT (see [LICENSE](LICENSE)); corpus data under
CC-BY-4.0 (see [LICENSE-DATA](LICENSE-DATA))

## What this is

Thomas W. Eagar (1950–2022) was Professor of Materials Engineering at
MIT, where he taught from 1976 until his death. Beginning in 2011 he
self-recorded his classroom lectures and posted them publicly on
YouTube under the channel `eagar.mit.edu`.

File: corpus/lectures/2SD5PP34M88/editorial_register.md
# Editorial Register: Layer 2 → Layer 3

*Lecture 7 (Spring 2014, Welding Metallurgy). This register records the editorial judgments made in lifting the cleanup edit to the readable edition.*

## Sectioning

The lecture is brief (≈13 minutes of recorded audio) and reads as the opening segment of a longer class meeting. It divides naturally into four teaching units:

- **§1 (00:10):** The manganese/sulfur metallurgy of carbon steel — why manganese is added, why silicon is added.
- **§2 (03:20):** Hardness vs. hardenability as concepts; surface hardening.
- **§3 (06:57):** Transformation diagrams, cooling rates, and the problem that welding cools too fast.
- **§4 (10:48):** The practical consulting problem — welding old steels of unknown composition, and the *Weldability of Steels* reference table.

Each section corresponds to a topic pivot Tom makes audibly ("Okay, if I go back to…", "So if I need to understand whether I can weld a steel…", "until I did some other things, for about thirty years I worked with a company…").

## Per-paragraph decisions

### §1.p1 — Phase diagram opening
- **Cut:** "Well anyway, so" (class-resumption opener).
- **Self-correction smoothed:** "people didn't know how to make iron-carbon steels with lower than point four sulfur, or much lower than point four sulfur" — Tom corrects mid-sentence; layer 3 reads the corrected form ("much lower than 0.4 sulfur").
- **Numerals:** Temperatures rendered with °C symbol. "1570 C" → "1570°C". "Point four" → "0.4" (technical datum context).
- **Captioner / Tom slip:** "1500 centigrade — 1538 centigrade" — Tom corrects himself; layer 3 reads "1538°C".

### §1.p2 — Manganese as unique
- **Cut:** "okay" preserved once where it closes the unique-element claim, per convention.
- **Cut:** "half percent to one percent" → "half a percent to one percent" (grammatical smoothing of Tom's elision).
- **Numerals:** "point four" → "0.4" preserved from p1 convention.

### §1.p3 — Silicon and deoxidation
- **Self-correction smoothed:** "Once you get the carb— burn the carbon out" → "Once you burn the carbon out." Tom's mid-word restart cut.
- **SiO2 rendered as SiO₂** (subscript) in technical-datum context.
- **Cut:** "actually make a little quartz particles" → "make little quartz particles" — minor smoothing of indefinite article.

### §2.p1 — Hardenability definition
- Layer 2 `p4` opens with "Okay." Cut as section-opener filler; the section title already establishes the topic pivot.

### §2.p2 — Stage direction for handbook
- **Replaced:** "If you go to a book on heat treatment, and I'll pass this around since you can't read it, it's just the table of contents of a book on heat treatment" → `*[Tom passes around the table of contents of a heat-treatment handbook.]*`
- The physical-object teaching move is preserved as a stage direction; the search-and-pass narration is cut, per convention.
- **Cut:** "Well, Jonathan asked earlier about — if you get a case, you can just heat the surface of the steel" → smoothed to "Jonathan asked earlier about getting a case — you can just heat the surface of the steel." Tom's mid-sentence restart resolved.

### §2.p3 — End of handbook tour
- Minor: "metal, okay" → "metal, okay" (preserved per "okay closes a thought" convention).

### §2.p4 — Hardness curve handout
- **Replaced:** "And the last time, I was telling you that we basically had — the hardness of the steel is a function of the carbon content, and I think I probably haven't handed this out. So here's a copy of this curve" → `*[Tom distributes a hardness-versus-carbon-content chart.]*` "So here's a copy of this curve, and this shows the hardness of the steel."
- The backward-reference ("the last time, I was telling you") is cut per convention §5; the chart-distribution becomes a stage direction.
- **Cut:** Tom's two false starts ("we basically had — the hardness…" and "I think I probably haven't handed this out") collapsed into the actual teaching content.
- **Numerals:** "about point six carbon" → "about 0.6 carbon" (technical datum).

### §3.p1 — Welding-cooling motivation
- **Cut:** "So if I need to understand…" — the "So" preserved as topic-pivot marker.
- **Cut entirely:** "So what I do is I try not to lose my— Say, can I have all this back? I got one up here somewhere, but I don't know where it is." This is the pocket-patting / handout-locating sequence. The teaching move it sets up (locating the transformation-diagram handout) is recorded as a stage direction at the start of §3.p2.

### §3.p2 — Transformation diagram detail
- **Soft reordering within section:** §3.p1 (motivation) and §3.p2 (diagram detail) are separated to put the stage direction at the head of the diagram-reading content rather than buried in the pocket-patting. Layer 2 `p8` runs the motivation and the search together; layer 3 splits them and places the stage direction `*[Tom locates a transformation-diagram handout.]*` at the diagram-reading transition. **Logged here per convention §8.**
- **Self-correction smoothed:** "ninety-nine percent martensite, fifty — ninety percent and fifty percent martensite" — Tom self-corrects the percentages; layer 3 reads "99% martensite, 90% and 50% martensite" (technical datum context, so digits + %).
- **Cut:** "so far as that goes" — verbal padding at end of paragraph.

### §3.p3 — Quench/temper, austemper
- **Cut:** "which is probably on the next page — well, the next page shows you" — Tom's hedging ("probably") cut; reads "the next page shows you."
- **Cut:** "you have to bring it up to temperature because the martensite's brittle. But that, when you — after you form the martensite" — mid-sentence restart resolved to the corrected form: "you have to bring it up to temperature because the martensite's brittle. After you form the martensite, if you heat it up and temper it…"

### §3.p4 — Cooling curves and welding speed
- **Cut:** "I will end up with something — I can end up with something" — Tom's mid-sentence self-correction cut to the corrected form.
- **Cut:** "if I weld a steel, if I do arc welding on a steel" — first false start cut.

### §4.p1 — The consulting call
- **Cut:** "So until I did some other things, for about thirty years I worked with a company" → "For about thirty years I worked with a company." The "until I did some other things" is a backward-reference fragment that doesn't connect to anything in this section; cut per convention.
- **Bracketed flag preserved:** "Dr. Belmar [?]" — the captioner's reading of a colleague's name is uncertain; layer 3 carries the `[?]` flag forward for editor review. Possible readings include "Belmore", "Belmar", or another name entirely.
- **Reported speech smoothed:** Tom's "they say" / "I say" alternation cleaned up to past tense ("they'd say" / "I'd say") for readability of the recurring dialogue.

### §4.p2 — The Weldability of Steels table
- **Layer 2 paragraph break (p12 → p13) preserved as paragraph break within §4.p2** — the layer 3 paragraph runs the lead-in to the table and the description of the table together as one teaching unit, because Tom is describing one continuous reference workflow.
- **Cut:** "And the table looks something like this. You've got a copy of it now." → "The table looks something like this — you've got a copy of it now." Em-dash to connect.
- **Cut:** "It will also go across, tell me what that grade of steel — what the nominal, what the spec says the composition should be and things." → "It'll also tell me what the spec says the composition should be." Tom's three false starts in one sentence resolved.

### §4.p3 — Structural welding code closer
- **Stage direction added:** `*[Tom holds up a structural welding code.]*` — Tom's "So here's a structural welding code" implies he is showing the physical object; consistent with the handbook/handout pattern earlier in the lecture.
- **Cut:** "So that's it until tomorrow." — preserved as the section's closing line.

## Captioner corrections (silent)

- "the carb— burn the carbon out" — Tom's mid-word restart, preserved in layer 2, smoothed in layer 3.
- Temperature symbols normalized to °C / °F.
- SiO2 → SiO₂.

## Flagged for editor review

- **"Dr. Belmar [?]"** (§4.p1) — captioner's reading uncertain. Possibly a student, a colleague, or a contractor Tom worked with. Cannot resolve from context alone.
- **"low-hydrogen electrodes"** convention check — Tom's repetition ("it'll tell me what happens if I use low-hydrogen electrodes, it'll tell me if I don't use low-hydrogen electrodes") is preserved because the pedagogical point is that the table covers both conditions. Reading does not need smoothing.
- **Lecture appears to end abruptly at 13:30.** The video metadata is 7/29; this may be a partial segment, or the meeting may have continued in a recorded second part. No indication in the source.

## Decisions that are *not* permitted at layer 3

- Adding new sentences in Tom's voice (Feynman/Leighton/Sands could do this because Feynman was alive to ratify; we cannot).
- Reordering content across section boundaries.
- Merging cases that Tom kept separate, or splitting cases he handled as one.
- Removing factual errors Tom made on tape. (Captioner errors are corrected silently; Tom's slips are bracketed; Tom's genuine misstatements are preserved and footnoted in layer 3 only when they would actively mislead a reader.)

File: corpus/lectures/2SD5PP34M88/layer2.md
# Layer 2 — Lecture 7 (Spring 2014, 3.371 Welding Metallurgy) cleanup edit

*Source: `2SD5PP34M88` (3.371 Welding Metallurgy, Spring 2014, lecture 7/29). Layer 2 transformation: filler thinned, sentence boundaries inserted, captioner errors corrected, Tom's spoken slips bracketed. No reordering, no cuts of self-corrections or stage business. Paragraph breaks at natural pauses in delivery.*

---

`p1` [00:10] Well anyway, so the phase diagram is such that for manganese and sulfur, right here there's a eutectic. There's two liquids that form at very high temperatures in the manganese sulfur system, and the sulfur-rich liquid, which is basically manganese sulfide, forms a eutectic and melts at 1570 C. That means it's solid in the liquid steel, because the steel melts at 1538. Turns out if you look at the periodic table, the only two sulfides that melt above 1500 centigrade — 1538 centigrade — are molybdenum and manganese. And molybdenum, when you alloy it with iron, forms the lower-temperature sulfur, this. Okay, this is the iron-sulfur system, and you can see there's a very deep eutectic, just like the iron-carbon system, except it goes down to 988 C. So when steel melts at 1538, you get a little sulfur liquid in your iron, or you get some sulfur in the liquid iron, and you will have liquid iron sulfide, unless you throw some manganese in.

`p2` [01:31] Manganese is unique on the periodic table. It's the only element that will tie up the sulfur, okay. And until we had John Chapman and Nick Grant and other people who were faculty in this department, who taught people how to get the right slag composition to draw the sulfur impurity out of the liquid iron, people didn't know how to make iron-carbon steels with lower than point four sulfur, or much lower than point four sulfur. So they always put manganese in, and they still do. Manganese is not harmful — in fact, it's beneficial to strength and toughness and other things. It's relatively inexpensive, and it's really one of the only — it's the main use for manganese in the world, because on average steel has half percent to one percent manganese. If you've got half a billion tons, that's a market of several million tons of manganese.

`p3` [02:25] So steels aren't iron, manganese, carbon. They often have iron, manganese, silicon, and carbon, because with sulfur and phosphorus impurities — I'm just putting impurities in parentheses — we usually talk about a carbon steel by just talking about these elements: iron, manganese, silicon, and carbon. The silicon is sometimes put in to get the oxygen out of the steel. Once you get the carb— burn the carbon out, you're burning it out with oxygen, which means you're throwing a lot of oxygen into the steel. If you don't get a lot of that oxygen out, you'll get bad properties. So you throw some silicon in to tie up the— actually make a little quartz particles, SiO2 inclusions in the steel, which are not terribly harmful. So that's some general steelmaking technology. Anybody have any questions on that?

`p4` [03:20] Okay. If I go back to some of these phase diagrams again, transformation diagrams, we talked about hardenability. And hardenability is the relative ability of the ferrous alloy to form martensite when quenched above the upper critical temperature. And in fact, we want to know the hardenability in terms of the thickness of the steel that can be heat-treated to a given hardness. Hardening is sort of like Jonathan was asking about — can I harden just one surface or so of the steel? It turns out I can.

`p5` [04:04] If you go to a book on heat treatment, and I'll pass this around since you can't read it, it's just the table of contents of a book on heat treatment. And most of the contents are on heat treating of steel. Why? Cause steel is 95% of all metals. So you have heat treatment of steel, you have surface hardening of steel. What do I mean by surface hardening? Well, Jonathan asked earlier about — if you get a case, you can just heat the surface of the steel. If you want a tough core, which is low-carbon, but you want a high-carbon surface because it's good high hardness and wear resistance such as on a ball bearing race, you may carburize the steel. You start with a low-carbon steel and then you heat it up with a laser or an electron beam, you carburize it in a gas or in a liquid, or you nitride it. You can do a lot of things to just heat the surface of that steel and make it very hard, and that's what we do to make ball bearings.

`p6` [05:26] Then they talk about heat-treating equipment, heat treating the cast irons, heat treating tool steels, stainless steels, and then at the end of the book they have a chapter on every other type of metal, okay. No need to copy this — this was to show you there's lots of different types of hardening that we do because it's such a common material.

`p7` [05:44] And the last time, I was telling you that we basically had — the hardness of the steel is a function of the carbon content, and I think I probably haven't handed this out. So here's a copy of this curve, and this shows the hardness of the steel. There's hardness and hardenability, and hardness is how hard — indentation hardness — the steel gets, and it's merely a function of carbon content. And about point six carbon it tends to level off. But the low-carbon steels are not very hard, the medium-carbon steels are intermediate, and the high-carbon steels — this is why we kind of talk about high-carbon steels are the high hardness, medium are intermediate, and low-carbon are low hardness. Merely a function of the carbon content. But the depth of the hardening, how deep I can do that when I quench it, is a function of the alloy content.

`p8` [06:57] So if I need to understand whether I can weld a steel, I don't want to get something that's too hard. I want to get something that I can heat up and let it cool down and not have everything fall apart on me, okay. So what I do is I try not to lose my— *[Tom searches for a handout.]* I may need one of those back. Say, can I have all this back? I got one up here somewhere, but I don't know where it is.

`p9` [07:59] So here's my transformation diagram in this Metals Handbook article here. My function of carbon, four — ninety-nine percent martensite, fifty — ninety percent and fifty percent martensite if I cool it down as a function of carbon. These are the cooling curves for the austenite-ferrite, austenite-bainite, austenite-martensite. And what we see here is it takes time. And right here, the A curve — I can cool and get one hundred percent martensite in an 8630 steel, which is a little bit of alloy, three-tenths of a percent carbon, but I have to cool within 10 seconds to harden something to a sixteenth of an inch deep. Well, that's still pretty fast, and it's got a little alloy content. If that was carbon steel, I would have to probably cool within one second to get a sixteenth of an inch deep. That's not very much depth of hardening, so far as that goes.

`p10` [08:56] If I go to more highly alloyed steels, which is probably on the next page — well, the next page shows you some different types of heating or cooling. Quenching and tempering: you quench, get down to room temperature, you have to bring it up to temperature because the martensite's brittle. But that, when you — after you form the martensite, if you heat it up and temper it at somewhere between 300 and 600 degrees Fahrenheit, you can soften the steel and get something that's very hard and still ductile. You can do all kinds of other things. This is called austempering: you cool it down into an oil bath or a lead bath, hold it at this higher temperature, let it transform and then cool it down, you get bainite, which is the stuff that has very good ductility, but is expensive because you have to have this fancy quenching.

`p11` [09:50] Here are some curves. This is a 1080 steel, a 5140, 1034, and a 9160. And you can start looking at these things and seeing the amounts of time that you have for transformation. These low-alloy steels, ten, twenty seconds, and the stuff will have transformed. But the problem with welding is welding can cool down in two or three seconds. And so if I weld a steel, if I do arc welding on a steel, I will end up with something — I can end up with something that's going to be very hard and brittle unless I do something to control the properties of steel.

`p12` [10:48] So until I did some other things, for about thirty years I worked with a company that was a spinoff of mechanical engineering here at MIT, and they would call me up from time to time, and they would ask me, "Well, we're building, we're redoing something" — like Dr. Belmar [?] said, they're redoing something like the Longfellow Bridge. They've got this old steel in this old building, and they want to know how do I weld it. What's the welding procedure that they want me to develop, the type of heating and cooling that they have to have for some particular steel? And I say, "Well, what's the composition?" They say, "Well, we don't know." And I said, "Then I can't tell you, because I need to know how much carbon, how much alloy content is in the steel. I need to also know the thickness of the steel." And if they give me that information, I then go to this little book called *Weldability of Steels*, which is a fourth edition about 1985, and in the back it has about 20 pages of a table.

`p13` [11:55] And the table looks something like this. You've got a copy of it now. There are 208 different steels in this table. I'm giving you page one. Steel composition — well, I need to know the composition of the steel. I need to know the carbon range, the thickness range. These are the first two things I need to know. Then they will tell me — and I will go over this tomorrow, I'm finally getting to weldability of steels — it'll tell me the preheat and interpass temperature for making that arc weld. It will tell me what happens if I use low-hydrogen electrodes, it'll tell me if I don't use low-hydrogen electrodes, tell me if I need a post-weld heat treatment, it'll tell me if I need to do painting. It will also go across, tell me what that grade of steel — what the nominal, what the spec says the composition should be and things. So that one little table, and about 10 years' experience as a welding engineer, and I can draw up a procedure as required by some book such as the structural welding code.

`p14` [13:08] So here's a structural welding code, and we'll talk about procedures and things like that. But if I want to weld a steel, there are hundreds of them out there, and they all behave a little bit differently, and some of them are easy to weld, some are very difficult. So that's it until tomorrow.

File: corpus/lectures/2SD5PP34M88/layer3.md
# Lecture 7 — Steel Metallurgy: Sulfur, Hardenability, and Weldability

*3.371 Welding Metallurgy, Spring 2014, session 7 of 29.*
*Source video: `2SD5PP34M88`.*

---

## §1. Manganese, sulfur, and carbon steel composition [00:10]

`§1.p1` The phase diagram for manganese and sulfur has a eutectic right here. There are two liquids that form at very high temperatures in the manganese-sulfur system, and the sulfur-rich liquid, which is basically manganese sulfide, forms a eutectic and melts at 1570°C. That means it's solid in the liquid steel, because steel melts at 1538°C. If you look at the periodic table, the only two sulfides that melt above 1538°C are molybdenum and manganese. Molybdenum, when you alloy it with iron, forms the lower-temperature sulfur. This is the iron-sulfur system, and you can see there's a very deep eutectic, just like the iron-carbon system, except it goes down to 988°C. So when steel melts at 1538°C, you get some sulfur in the liquid iron, and you will have liquid iron sulfide — unless you throw some manganese in.

`§1.p2` Manganese is unique on the periodic table. It's the only element that will tie up the sulfur, okay. Until we had John Chapman and Nick Grant and other people who were faculty in this department, who taught people how to get the right slag composition to draw the sulfur impurity out of the liquid iron, people didn't know how to make iron-carbon steels with much lower than 0.4 sulfur. So they always put manganese in, and they still do. Manganese is not harmful — in fact, it's beneficial to strength and toughness and other things. It's relatively inexpensive, and it's really the main use for manganese in the world, because on average steel has half a percent to one percent manganese. If you've got half a billion tons of steel, that's a market of several million tons of manganese.

`§1.p3` So steels aren't iron, manganese, carbon. They often have iron, manganese, silicon, and carbon — with sulfur and phosphorus as impurities. We usually talk about a carbon steel by just talking about these elements: iron, manganese, silicon, and carbon. The silicon is sometimes put in to get the oxygen out of the steel. Once you burn the carbon out, you're burning it out with oxygen, which means you're throwing a lot of oxygen into the steel. If you don't get that oxygen out, you'll get bad properties. So you throw some silicon in to make little quartz particles, SiO₂ inclusions in the steel, which are not terribly harmful. So that's some general steelmaking technology. Any questions on that?

## §2. Hardness vs. hardenability [03:20]

`§2.p1` If I go back to some of these phase diagrams again, transformation diagrams — we talked about hardenability. Hardenability is the relative ability of the ferrous alloy to form martensite when quenched above the upper critical temperature. We want to know the hardenability in terms of the thickness of the steel that can be heat-treated to a given hardness. Hardening is sort of like Jonathan was asking about — can I harden just one surface or so of the steel? It turns out I can.

`§2.p2` *[Tom passes around the table of contents of a heat-treatment handbook.]* Most of the contents are on heat treating of steel. Why? Because steel is 95% of all metals. So you have heat treatment of steel, you have surface hardening of steel. What do I mean by surface hardening? Jonathan asked earlier about getting a case — you can just heat the surface of the steel. If you want a tough core, which is low-carbon, but you want a high-carbon surface because it's good high hardness and wear resistance such as on a ball bearing race, you may carburize the steel. You start with a low-carbon steel and then you heat it up with a laser or an electron beam, you carburize it in a gas or in a liquid, or you nitride it. You can do a lot of things to heat the surface of that steel and make it very hard, and that's what we do to make ball bearings.

`§2.p3` Then they talk about heat-treating equipment, heat treating the cast irons, heat treating tool steels, stainless steels, and at the end of the book they have a chapter on every other type of metal, okay. No need to copy this — this was to show you there's lots of different types of hardening that we do because steel is such a common material.

`§2.p4` *[Tom distributes a hardness-versus-carbon-content chart.]* So here's a copy of this curve, and this shows the hardness of the steel. There's hardness and hardenability. Hardness is how hard — indentation hardness — the steel gets, and it's merely a function of carbon content. At about 0.6 carbon it tends to level off. The low-carbon steels are not very hard, the medium-carbon steels are intermediate, and the high-carbon steels are high hardness. This is why we talk about high-carbon steels as high hardness, medium as intermediate, and low-carbon as low hardness — merely a function of the carbon content. But the depth of the hardening, how deep I can do that when I quench it, is a function of the alloy content.

## §3. Transformation diagrams and cooling rates [06:57]

`§3.p1` If I need to understand whether I can weld a steel, I don't want to get something that's too hard. I want to get something that I can heat up and let it cool down and not have everything fall apart on me, okay.

`§3.p2` *[Tom locates a transformation-diagram handout.]* Here's my transformation diagram in this Metals Handbook article. As a function of carbon: 99% martensite, 90% and 50% martensite if I cool it down. These are the cooling curves for the austenite-ferrite, austenite-bainite, austenite-martensite. What we see here is it takes time. Right here, the A curve — I can cool and get 100% martensite in an 8630 steel, which has a little bit of alloy, three-tenths of a percent carbon, but I have to cool within 10 seconds to harden something to a sixteenth of an inch deep. That's still pretty fast, and it's got a little alloy content. If that was carbon steel, I would have to cool within one second to get a sixteenth of an inch deep. That's not very much depth of hardening.

`§3.p3` If I go to more highly alloyed steels — the next page shows you some different types of heating or cooling. Quenching and tempering: you quench, get down to room temperature, then you have to bring it up to temperature because the martensite's brittle. After you form the martensite, if you heat it up and temper it at somewhere between 300 and 600 degrees Fahrenheit, you can soften the steel and get something that's very hard and still ductile. You can do all kinds of other things. This is called austempering: you cool it down into an oil bath or a lead bath, hold it at this higher temperature, let it transform and then cool it down, you get bainite, which has very good ductility, but is expensive because you have to have this fancy quenching.

`§3.p4` Here are some curves. This is a 1080 steel, a 5140, 1034, and a 9160. You can start looking at these things and seeing the amounts of time that you have for transformation. These low-alloy steels, ten, twenty seconds, and the stuff will have transformed. But the problem with welding is welding can cool down in two or three seconds. So if I do arc welding on a steel, I can end up with something that's going to be very hard and brittle unless I do something to control the properties of steel.

## §4. Welding old steels of unknown composition [10:48]

`§4.p1` For about thirty years I worked with a company that was a spinoff of mechanical engineering here at MIT, and they would call me up from time to time. They'd say, "We're redoing something" — like Dr. Belmar [?] said, they're redoing something like the Longfellow Bridge. They've got this old steel in this old building, and they want to know how to weld it. What's the welding procedure they want me to develop — the type of heating and cooling for some particular steel? And I'd say, "Well, what's the composition?" They'd say, "We don't know." And I'd say, "Then I can't tell you, because I need to know how much carbon, how much alloy content is in the steel. I also need to know the thickness of the steel."

`§4.p2` If they give me that information, I then go to this little book called *Weldability of Steels*, fourth edition, about 1985, and in the back it has about 20 pages of a table. The table looks something like this — you've got a copy of it now. There are 208 different steels in this table. I'm giving you page one. Steel composition — I need to know the composition of the steel, the carbon range, the thickness range. These are the first two things I need to know. Then it'll tell me the preheat and interpass temperature for making that arc weld. It'll tell me what happens if I use low-hydrogen electrodes, it'll tell me if I don't use low-hydrogen electrodes, it'll tell me if I need a post-weld heat treatment, if I need to do painting. It'll also tell me what the spec says the composition should be. So that one little table, and about 10 years' experience as a welding engineer, and I can draw up a procedure as required by some book such as the structural welding code.

`§4.p3` *[Tom holds up a structural welding code.]* So here's a structural welding code, and we'll talk about procedures and things like that. If I want to weld a steel, there are hundreds of them out there, and they all behave a little bit differently. Some are easy to weld, some are very difficult. So that's it until tomorrow.

File: corpus/lectures/2SD5PP34M88/transformation_log.md
# Transformation Log: Layer 1 → Layer 2

*Lecture 7 (Spring 2014 Welding Metallurgy, 3.371). Mechanical rules applied to the raw transcript to produce the cleaned-up middle layer. This log records every change so layer 2 is reproducible from layer 1.*

## Global rules applied to all paragraphs

1. **Line-broken delivery joined.** Auto-caption line breaks (~3 seconds per line) merged into continuous sentences.

2. **Sentence boundaries inserted.** Periods, commas, question marks added at audible pauses and grammatical completions.

3. **Captioner errors corrected silently.** Misrecognitions of common words and proper nouns corrected; logged below.

4. **Tom's spoken slips bracketed.** None definitively identified in this section; one uncertain proper-noun reading flagged with `[?]` (see p12).

5. **Paragraph breaks at natural pauses.** Fourteen paragraphs in this section, breaking at topic shifts, slide changes, and Q&A pivots.

6. **Preserved as-is in layer 2:** filler words ("well," "okay," "I mean," "you know"), false starts, mid-sentence pivots, self-corrections, search-for-handout business, repetitions.

## Per-paragraph notes

### p1 (L1–28)
- L4 "1570 C" preserved as written (technical datum).
- L7 "fifteen thirty eight" → "1538" — numeral consistency with technical context (temperature datum).
- L9 "1500 centigrade" preserved; "1538 centigrade" preserved as Tom's spoken self-clarification.
- L11 "manganese and molybdenum when you out / with iron forms the lower temperature sulfur this" — captioner garbled "alloy" as "out"; restored to "when you alloy it with iron." Logged as silent fix.
- L16 "988 see / some steel melts in 1538" → "988 C. So when steel melts at 1538" — captioner heard "C. So" as "see some" and "at" as "in." Restored from context.

### p2 (L29–50)
- L29 "John Chapman and Nick grant" → "John Chapman and Nick Grant" — proper noun capitalization (Nicholas J. Grant, MIT metallurgy faculty).
- L33 "point for sulfur" (twice) → "point four sulfur" — captioner heard "four" as "for." Silent fix.
- L42 "Steel's are aren't higher manganese carbon" — captioner garbling. The audible reading is "steels aren't iron, manganese, carbon" (Tom is correcting a partial enumeration). Restored as "So steels aren't iron, manganese, carbon" — the next sentence ("They often have iron, manganese, silicon, and carbon") confirms the iron/manganese/carbon triple is being contrasted with the four-element list.

### p3 (L42–69)
- L52 "Once you get the car / burned the carbon out" preserved as Tom's mid-word self-correction "Once you get the carb— burn the carbon out." This is Tom catching himself mid-word; preserved per convention 4.
- L60 "sio2" → "SiO2" — chemical formula capitalization.
- L62 "you're not terribly harmful" → "are not terribly harmful" — captioner heard "are" as "you're." Silent fix.

### p4 (L70–84)
- L74 "hardened ability" → "hardenability" — captioner split the word. Silent fix throughout.
- L76 "when question above" → "when quenched above" — captioner misrecognition. Silent fix.

### p5 (L85–115)
- L93 "has steel" → "of steel" — captioner heard "of" as "has." Silent fix.
- L100 "you may car buys the steel you make a start" — captioner garbled "carburize" as "car buys" and inserted a stray "make a." Restored to "you may carburize the steel. You start with a low-carbon steel."
- L106 "you nitrite it" → "you nitride it" — captioner heard "nitride" as "nitrite." Silent fix (these are different chemical processes; nitriding is the heat-treatment term).

### p6 (L116–127)
- L122 "no he's not copy this" → "no need to copy this" — captioner misrecognition. Silent fix.

### p7 (L128–148)
- L132 "noble medium carbon" → "but the low-carbon steels are not very hard, the medium-carbon steels..." Captioner heard "but the" as "noble." Silent fix.

### p8 (L149–162)
- L156–158 "so what I do is I try not to lose my— / *[Tom searches for a handout.]* / I may need one of those back. Say, can I have all this back? I got one up here somewhere, but I don't know where it is." Pocket-patting / handout-searching preserved with stage direction inserted per convention 2. The trailing "so what I do is I try not to lose my—" is an incomplete sentence interrupted by the search; em-dash inserted to mark the break.

### p9 (L163–186)
- L166 "four ninety nine percent martensite fifty ninety percent and fifty percent martensite" — Tom is reading off chart labels (the 99%, 90%, and 50% martensite cooling curves). Preserved with appropriate dashes.
- L172 "eighty six thirty steel" → "8630 steel" — AISI steel grade designation, rendered as numeral.

### p10 (L187–207)
- L196 "Austin purring" → "austempering" — captioner misrecognition of the heat-treatment term. Silent fix.

### p11 (L208–223)
- L213 "1080 steel of fifty one forty ten thirty four and a ninety one sixty one" → "1080 steel, a 5140, 1034, and a 9160" — AISI steel grade designations as numerals. Note: captioner produced "ninety one sixty one" which would normally render as 9161, but in AISI nomenclature the standard grade is 9160; preserved as 9160 with this note.

### p12 (L224–249)
- L228 "dr. Belmar" → "Dr. Belmar [?]" — proper noun unclear from captioner output, and no obvious MIT faculty match for the name as transcribed. Possibly "Belmore" or a misrecognition of another name. Flagged for editorial review.
- L230 "Longfellow bridge" → "Longfellow Bridge" — proper noun capitalization.
- L246 "weldability of steels" — italicized as book title per first reference.

### p13 (L250–270)
- L252 "two hundred and eight different steals" → "208 different steels" — captioner heard "steels" as "steals"; silent fix. Numeral 208 retained for the count.
- L264 "inter-pass" → "interpass" — standard welding-engineering term, one word.

### p14 (L271–end)
- Brief closing paragraph. No edits beyond punctuation.

## Cut entirely (not in layer 2)
- None. Section opens at L1 with content already in progress (continuation from prior lecture day).

## Captioner errors corrected in this section
- "alloy" misrecognized as "out" (p1)
- "C. So" misrecognized as "see some" (p1)
- "four" misrecognized as "for" twice (p2)
- "carburize" misrecognized as "car buys" (p5)
- "nitride" misrecognized as "nitrite" (p5)
- "no need to" misrecognized as "no he's not" (p6)
- "but the low-carbon" misrecognized as "noble" (p7)
- "austempering" misrecognized as "Austin purring" (p10)
- "quenched" misrecognized as "question" (p4)
- "hardenability" split as "hardened ability" throughout
- Various proper-noun capitalizations (Nick Grant, Longfellow Bridge, SiO2)

## Tom's spoken slips of memory in this section
- None definitively identified. "Dr. Belmar" flagged as `[?]` because captioner output may itself be the source of the error rather than Tom misnaming.

## Uncertain readings (flagged for editorial register)
- p12: "Dr. Belmar [?]" — name not clearly recoverable.

File: corpus/lectures/2bPgU1dNqBg/case_index.md
# Case Index — Lecture 2bPgU1dNqBg (3.371 Spring 2016, session 2/12)

*Citation format: layer 3 paragraph anchor (e.g. `§4.p3`). The lecture is built around the central question "why no 3D printing of metals?" and surfaces a number of cases as teaching examples.*

## Primary teaching case

### Why no 3D printing of metals? (the Technology Review question)
- **Anchor:** `§2.p2` (question posed), §§6-8 (technical reasons), §§9-10 (Navy electron-beam approach)
- **canonical_cluster_id:** PROPOSED: Technology Review interview on metal 3D printing (2016)
- **Frame in this lecture:** Tom uses a media-interview question as the spine for a full lecture on why metals resist 3D printing — mechanical (volume change, residual stress), surface (oxidation, surface tension), and heat-transfer reasons — and his own Navy electron-beam proposal as the would-be solution.

## Cases referenced

### Stereolithography invention (Chuck Hull, mid-1980s)
- **Anchor:** `§3.p1`
- **canonical_cluster_id:** PROPOSED: Stereolithography invention (Chuck Hull, mid-1980s)
- **Frame in this lecture:** First 3D printing technology — liquid polymer + two intersecting UV lasers. Used as origin point.
- **Note:** Tom misattributes inventor's location as "University of Texas." Actual inventor: Chuck Hull at 3D Systems.

### Cima-Sachs MIT 3D printing
- **Anchor:** `§3.p2`, `§3.p3`
- **canonical_cluster_id:** PROPOSED: Cima-Sachs MIT 3D printing invention (late 1980s)
- **Frame in this lecture:** Coined the term "3D printing." Adapted dot-matrix printheads to deposit ceramic slurry. First parts were ceramic molds for artificial hips.
- **Materials/systems:** ceramic slurry, dot-matrix printhead, $300 hardware budget
- **Era:** late 1980s

### Enzyme strips for blood-sugar testing
- **Anchor:** `§3.p6`
- **canonical_cluster_id:** Enzyme strips for blood sugar testing
- **Frame in this lecture:** Tom recommended adopting 2D printheads for enzyme deposition; the company refused. Used to make the point that 2D printing applications outside the obvious ones were emerging in parallel with 3D.

### 3D-printed solder droplet circuit boards research
- **Anchor:** `§4.p1`, `§4.p2`, `§7.p4`
- **canonical_cluster_id:** 3D-printed solder droplet circuit boards research
- **Frame in this lecture:** Tom's research contract gave to a mech eng colleague to attempt 3D-printed PCBs. Motorola and Intel also tried; everyone gave up because of surface tension (developed quantitatively in §7).
- **Era:** early-to-mid 1990s

### Navy electron-beam 3D printing of submarine parts
- **Anchor:** `§4.p3`, `§9.p1`-`§9.p4`, `§10.p3`-`§10.p4`
- **canonical_cluster_id:** PROPOSED: Navy multi-megavolt electron beam 3D printing program (early 1990s)
- **Frame in this lecture:** Post-1992 pivot: Navy particle-beam weapons program (originally anti-missile) was repurposed to consider 3D printing of capital-ship spares — propellers, tail shafts, sea-water valves. Tom's proposal: 500 lb/hr deposition rate with Grüneisen-effect shock-wave stress relief. Never funded — would have required 10 billion dollars and a four-story-deep x-ray-shielded pit.
- **Materials/systems:** nickel-aluminum-vanadium superalloy, aluminum-bronze (propellers)
- **Era:** 1992-onward

### Pratt & Whitney 1975 laser turbine disk demonstration
- **Anchor:** `§10.p2`
- **canonical_cluster_id:** 1975 Pratt & Whitney laser turbine disk demonstration
- **Frame in this lecture:** Earliest known metal 3D printing — a 25 kW laser making a five-inch turbine disc, one month per disc. Proves the physics works but unaffordable.

### Liberty ships and brittle fracture (1940s)
- **Anchor:** `§5.p6`, `§5.p7`
- **canonical_cluster_id:** Liberty ships and SS Schenectady
- **Frame in this lecture:** The case that motivated fracture mechanics. ~5,000 ships built; ~40 with major cracks; several total fractures. Used to teach the distinction between strength (force of fracture) and toughness (energy of fracture).
- **Era:** WWII

### 1980s Japanese ceramics fever
- **Anchor:** `§5.p3`
- **canonical_cluster_id:** PROPOSED: 1984-85 Japan sabbatical ceramics fever observation
- **Frame in this lecture:** Tom's 1984-85 sabbatical in Tokyo coincided with peak Japanese enthusiasm for structural ceramics ("ceramics fever," Shinjuku showcase). Used to introduce the broader "ceramics will replace metals" rhetoric of the 1980s and frame why it failed.
- **Related canonical clusters:** 1984-1985 Japan Manufacturing Study; 1980s all-ceramic engine development initiative

### 2015 Amtrak Philadelphia derailment
- **Anchor:** `§4.p5`
- **canonical_cluster_id:** 2005 Philadelphia Amtrak derailment
- **Frame in this lecture:** Used as the worked example for the *five whys* technique. **Note:** Tom dates this as recent ("a few years ago") and attributes engineer impairment to drugs — both points may need editor verification. Canonical case in the aggregate is dated 2005; Tom may be referring to the 2015 derailment instead.

### Boulder, Massachusetts laser aerospace parts facility
- **Anchor:** `§10.p5`
- **canonical_cluster_id:** Unnamed aerospace parts 3D printing project (Boulder, Massachusetts, ~2015)
- **Frame in this lecture:** Brief forward reference — "a year ago I was visiting a place using a laser up in Boulder, Massachusetts." Tom flags this for tomorrow's lecture.

## Figures referenced (recurring numeric anchors)

- **Heat intensity ladder** (§8.p4): 0.3 W/cm² (sun) / 100 W/cm² (plumber's torch) / 10⁴ W/cm² (arc weld) / 10⁶ W/cm² (laser, electron beam). This is a recurring framing chart in Eagar's teaching.
- **Volume change on solidification** (§6.p3): 6% (aluminum), 3.5% (iron). Recurring framing pair.
- **Surface energy of metals** (§7.p3): ~1 J/m² — within a small range whether tin-lead solder (0.7) or steel (0.5).
- **Bond/Eötvös crossover length** (§7.p3): ~1/8 inch (3 mm) for typical metals.
- **Langmuir** (§7.p1, §7.p2): ~10 nanoseconds for monolayer adsorption at 1 atm.
- **500 lb/hr** (§10.p3): Tom's calculated deposition rate for multi-megavolt electron-beam 3D printing.
- **400 ksi shockwave** (§10.p4): Grüneisen-effect stress relief.

## Open questions for the case index methodology

- The 2015 vs. 2005 Amtrak Philadelphia derailment dating needs reconciliation with the aggregate's canonical cluster.
- "Boulder, Massachusetts" — likely a captioner error or Tom's slip; the location is probably Boylston or Bolton, MA (no Boulder in MA). Editor should verify.
