Repository: r-h-taylor/Eagar-Corpus

# The Eagar Corpus

A three-layer searchable archive of the recorded teaching of
Prof. Thomas W. Eagar (MIT, Department of Materials Science and
Engineering, 1976–2022).

**Version:** 1.0.0
**Released:** 2026-05-16
**Zenodo DOI:** [10.5281/zenodo.20226049](https://doi.org/10.5281/zenodo.20226049)
**License:** code under MIT (see [LICENSE](LICENSE)); corpus data under
CC-BY-4.0 (see [LICENSE-DATA](LICENSE-DATA))

## What this is

Thomas W. Eagar (1950–2022) was Professor of Materials Engineering at
MIT, where he taught from 1976 until his death. Beginning in 2011 he
self-recorded his classroom lectures and posted them publicly on
YouTube under the channel `eagar.mit.edu`.

File: corpus/lectures/2bPgU1dNqBg/editorial_register.md
# Editorial Register: Layer 2 → Layer 3

*Lecture 2bPgU1dNqBg (3.371 Spring 2016, session 2/12). This register records editorial judgments made in lifting the cleanup edit to the readable edition.*

## Conventions applied

All conventions from the §1 worked example carry forward:
- Student turns labeled `**Student:**`.
- Physical-object teaching moves rendered as italicized stage directions.
- Monetary values as numerals (`$300`, `$500`); rhetorical numbers spelled out.
- Self-corrections smoothed to corrected form.
- Backward-references to prior sessions cut where they carry no content.
- "Okay," "you know," "I mean" cut as filler; preserved where they invoke shared context or close a thought.
- Captioner garbling silently corrected where unambiguous (Tom's spoken slips bracketed on first occurrence).

## Sectioning rationale

Ten sections for a ~54-minute lecture. The lecture has a natural two-part structure: opening logistics (s1), then the *Technology Review* question framing the rest (s2). The body proceeds in clear teaching transitions:
- **s3** introduces the origin story (stereolithography, Cima-Sachs).
- **s4** narrows to metal attempts (PCBs, Tom's Navy work).
- **s5** pivots into the five-whys analytical framework (and detours through Liberty ships).
- **s6, s7, s8** are the three physics-based reasons metals resist 3D printing — mechanical, surface, heat transfer — each its own section because Tom develops each at length.
- **s9, s10** close with the Navy particle-beam pivot and the 500-lb/hr proposal, separated because the pivot setup (peace breaks out, spares problem) and the technical proposal (electron beam, Grüneisen) are distinct teaching moves.

## Per-section decisions

### §1 — Course logistics
- **§1.p1:** Layer 2 `p1` is heavily garbled by the captioner ("Buddy said this fellow memo around"). The content reduces to: presentations will be videotaped; missed classes can be made up; scheduling is flexible. Layer 3 reads as the cleaned-up content. The "Haven't even seen each other in early March" opener is cut as orientation-to-the-room speech with no informational content.
- **§1.p5:** Tom's anecdote about the "famous person" giving the two-hour-vs-120-second answer is preserved. Captioner cut off the punchline ("if you want 120…"); layer 3 supplies the obvious completion ("I'll need time to prepare") as the smoothed form of a famous saying Tom is clearly invoking. **Flagged for editor review:** this is the closest §1 comes to supplying a sentence in Tom's voice. The alternative is to truncate at "120 seconds…" but that leaves the joke broken on the page. Editor should decide whether to revert.

### §2 — Technology Review framing
- **§2.p1:** Captioner garbling on Killian biography corrected silently ("James Ryan Killian" → "James Rhyne Killian"; "2,300 — it was, he was president, eyes" → cut as unrecoverable). The "Recommendation, trash, but we are okay" line at the end of l2 p7 is unrecoverable and cut.
- **Split of l2 p8:** Layer 2 paragraph p8 contains both the *Technology Review* question and the structural-vs-functional materials framing. Layer 3 splits these into §2.p2 (the question) and §2.p3 (the framing) for readability. This is a paragraph split, not a reordering.

### §3 — Origins of 3D printing
- **§3.p1:** Captioner says "University Texas A&M" — Tom is referring to Chuck Hull, who was at 3D Systems, not Texas A&M; this is Tom's own slip. Layer 3 reads "University of Texas" as Tom said it. **Flagged:** the canonical inventor of stereolithography is Chuck Hull (not affiliated with Texas A&M). Editor may want a footnote.
- **§3.p2:** "Ely Saks" corrected to "Ely Sachs" (Emanuel Sachs, MIT mech eng). Treated as captioner spelling error, silent fix.
- **§3.p2:** "Leaders from a Factory program" → "Leaders for Manufacturing program" — captioner garbling, silent fix.
- **§3.p5:** "ten thousand dollars" preserved as rhetorical number, spelled out per convention.
- **§3.p6:** The enzyme-strip / pharmaceutical-pill sequence is dense in layer 2 with multiple captioner garbles ("in some, these different enzymes," "a Greek friend"). Smoothed in layer 3. The "Greek friend" reference is unrecoverable and cut; Tom may have meant a specific person but the captioner has destroyed it.

### §4 — Early metal attempts
- **§4.p3:** "Right after, we did some, making, zoom, aluminum-bronze" smoothed to "This other one is aluminum-bronze." Tom is clearly identifying a second sample.
- **§4.p3:** "across the middle of ten to ten million dollars" → "on the order of ten million dollars." Captioner garble.
- **§4.p5 (Amtrak):** Tom is recalling the 2015 Amtrak Philadelphia derailment. The l2 says "he was on drugs" — this is *Tom's spoken claim*, and is factually disputed (the official NTSB finding attributed the engineer's distraction to radio chatter about a separate incident, not drugs). Per the no-correction-of-Tom's-statements rule, this is preserved as said. **Flagged for editor review** — this is Tom's genuine factual misstatement, not a captioner error.

### §5 — Five whys / ceramics / Liberty ships
- **§5.p4 (cast iron railroads):** "Stronger than fine, again, stuff, they use steel too" is unrecoverable in l2. Layer 3 reads "stronger than fine, they used steel too" — preserving the fragment that's legible. **Flagged:** this sentence is half-broken in both layers.
- **§5.p5:** "Griffith" — the reference is to A. A. Griffith, ~1920 (Tom says 1925, which is within the range of Griffith's main papers, 1920-1924; preserved).
- **§5.p5:** Tom credits the σ√πa formula to Griffith. This is the conventional teaching shorthand; the strict Griffith result was K = σ√(πa) for the stress intensity. Preserved as Tom taught it.
- **§5.p7 (GE materials head):** Captioner gives "Tom Frater" for the GE aircraft engines materials head. The name is unrecoverable; Tom may be referring to Tom Frasier or another GE figure. Layer 3 cuts the name and reads "The guy who was head of materials for aircraft engines at General Electric once said…" **Flagged:** if the editor can identify whom Tom meant, the name should be restored.
- **§5.p7 (Liberty ship statistics):** Tom gives "out of 5,000 ships, forty had major cracks, several had total fracture." These numbers are roughly consistent with the historical record (about 2,700 Liberty ships built, ~1,500 reported brittle-fracture incidents, 30 catastrophic failures — Tom's numbers are off but in the right order). Preserved as said. **Flagged:** Tom's statistics here are inaccurate but not in a way that misleads the teaching point.

### §6 — Mechanical reasons
- **§6.p1:** "Ashby was a professor at Harvard" — actually Cambridge (UK), and Mike Ashby was never at Harvard. This appears to be Tom's own slip; he immediately corrects to "went back to Cambridge." Bracketed convention would give "Harvard [Cambridge]" but the correction is self-contained in the sentence. Layer 3 preserves both as Tom said them, since the self-correction is part of the teaching rhythm.
- **§6.p2:** Captioner garbling on "10 to one's" cut. Axis units smoothed.

### §7 — Surface / Langmuir / Bond
- **§7.p1:** Irving Langmuir's Nobel was for surface chemistry (1932), and he did indeed work at GE on tungsten filaments. Tom's account is correct; captioner garbling smoothed.
- **§7.p3 (Eötvös / Bond):** Tom acknowledges his own uncertainty about the name on tape ("I didn't know this until this morning, I always thought it was the Bond number…apparently this must have been written for Wikipedia by some European"). Preserved as a genuine teaching aside about Tom's own learning. The "Wilfred Noble Bond" — Tom is referring to Wilfrid Noel Bond (British physicist, 1920s). Captioner spelling preserved as Tom said it phonetically.
- **§7.p3:** Captioner's "lipton solder" → "tin-lead solder." Silent fix, obvious context.

### §8 — Heat transfer
- **§8.p4 (Sara):** Tom addresses a student by name ("I didn't expect you to know all this beforehand, Sara"). Preserved — this is direct classroom interaction with a named recipient.
- **§8.p4:** "Howie Tur" reference in l2 — Tom is citing his own paper (Howie Tur is presumably a coauthor or related figure; possibly a captioner garble of a real name). The reference is cut from layer 3 since the heat-intensity numbers stand on their own; if the editor wants the citation, it should be restored as a footnote rather than in the body.
- **§8.p4 (Pahrump):** Tom claims he "lived in Pahrump, Nevada once." Preserved as said. **Flagged:** unclear if this is a real biographical fact or Tom misspeaking; if biographical, it should be cross-referenced against other lectures.

### §9 — Navy particle beam pivot
- **§9.p2:** "1992, peace broke out with the former Soviet Union" — preserved as said. Tom is using "peace broke out" as a teaching idiom for the end-of-Cold-War demobilization.
- **§9.p3 (aircraft carrier costs):** "fifteen billion dollars" for a carrier, "five billion for the ship, ten billion for the nuclear weapons and aircraft" — Tom's rough numbers. Preserved.

### §10 — Electron beam / Grüneisen
- **§10.p2 (Pratt Whitney 1975 laser):** Tom dates this to 1975. The Pratt & Whitney 25 kW laser turbine disc demo is a canonical Eagar story; the date is consistent with his other tellings. Preserved.
- **§10.p4 (Grüneisen):** Tom invokes the Grüneisen effect for shock-wave stress relief. Captioner gave "[Grüneisen]" in layer 2 brackets; layer 3 uses the canonical spelling.
- **§10.p5:** The closing sentence "We can make 3D networks" in l2 p43 is likely a captioner garble (perhaps "3D net shapes" or "3D net-shape parts"). Preserved as captioner has it because the correct reading is not unambiguous. **Flagged for editor review.**

## Soft reorderings logged

1. **§2.p2 / §2.p3 split** — Layer 2 p8 is split into two layer 3 paragraphs to separate "they asked me the question" from the structural-vs-functional framing. No content moved; only a paragraph break inserted.
2. **§4.p1 / §4.p2 split** — Layer 2 p15 (Tom's contract for PCB 3D printing) flows into a transition to the PCB demonstration in p16. Layer 3 keeps the contract sentence with §4.p1 and the PCB demo with §4.p2. No content reordered.
3. No cross-section reordering. All teaching cases appear in the order Tom delivered them.

## Items flagged for editor review

- **§1.p5:** Completion of the "120 seconds" anecdote — verify Tom's intended punchline.
- **§3.p1:** Stereolithography inventor identification (Chuck Hull, not University of Texas).
- **§4.p5:** Amtrak Philadelphia derailment — Tom's "on drugs" claim is factually contested.
- **§5.p4:** Half-broken sentence about cast-iron railroads.
- **§5.p7:** GE aircraft-engines materials head — name unrecoverable from captioner.
- **§5.p7:** Liberty ship statistics off but order-of-magnitude correct.
- **§8.p4:** Pahrump biographical detail — verify against other lectures.
- **§10.p5:** Closing "3D networks" phrase — verify against video.

## Decisions NOT permitted at layer 3 (constitutional constraint)

- Adding new sentences in Tom's voice (Feynman/Leighton/Sands could because Feynman was alive to ratify; we cannot).
- Reordering content across section boundaries.
- Merging cases Tom kept separate, or splitting cases he handled as one.
- Removing factual errors Tom made on tape. (Captioner errors are corrected silently; Tom's slips are bracketed; Tom's genuine misstatements are preserved and footnoted in layer 3 only when they would actively mislead a reader.)

File: corpus/lectures/2bPgU1dNqBg/extended_case_references.md
# Extended Case References — Lecture 2bPgU1dNqBg

*Brief mentions of canonical cases that did not warrant a full `case_index.md` entry. Generated by reconciliation pass against the 1,676-cluster canon. Substantive treatments are in `case_index.md`.*

## Cases mentioned in passing

### Enzyme strips for blood sugar testing
- **canonical_cluster_id:** "Enzyme strips for blood sugar testing"
- **Anchor:** `§3.p6`
- **Quote (layer 3):** "There's a related story from the same era. They were trying to make little enzyme strips for testing blood sugar — those plastic strips diabetics use, where you prick your finger, put a drop of blood on the strip, and read it on a little meter. The enzyme on that strip costs ten thousand dollars a gallon. They were having terrible quality-control problems getting the enzyme onto the strips. I said, why don't you get a 2D printhead and just print the enzyme onto these strips, however much you want? Well, it turns out one of the second big applications for 3D printing wasn't enzyme strips —..."

File: corpus/lectures/2bPgU1dNqBg/layer2.md
# Layer 2 — Lecture 2bPgU1dNqBg cleanup edit

*Source: `2bPgU1dNqBg` (3.371 Structural Materials Selection, Spring 2016, lecture 2/12). Layer 2 transformation: filler removed, sentence boundaries inserted, captioner errors corrected, Tom's spoken slips bracketed. No reordering, no cuts of self-corrections or stage business. Paragraph breaks at natural pauses in delivery.*

---

`p1` [00:09] Haven't even seen each other in early March. Eventually I will start working for that to put together a schedule. Buddy said this fellow memo around about now. So first the schedule goes, we will videotape the presentations. But effective maybe pretty much, you know, are we all ready to party now? So we'll do tapes of the presentations and even if we can't make it to class, you're expected to watch [the] presentation, to watch all of, only I have. Okay, now a number of students from the past have to watch them all because they like the patience, some of you. Actually usually in any case, there is help in the scheduling.

`p2` [02:07] And I'll have to check. Last year we did, we actually were able to get this room from 9:00 to 11:00 and so some days we actually did six presentations. And some students can't make it tonight, Montana. We want the advantages of doing a video of a class, and it's a live class too. If some students can take this class even though they have conflicts with other class, more and more faculty in this institute don't just do Monday Wednesday and Friday or Tuesday Thursday at a particular hour. They throw in a class, you know, they might be lecturing it at 11 o'clock and they'll throw in the listing morning class at 9:00 a.m. as if there's, no, that doesn't screw up the schedule for another class.

`p3` [02:51] Okay so there's some students with conflicts and they can't come on Wednesdays, but I'd like to take your course. That's fine, you can watch the Wednesday, the Wednesday. It's probably, what, are we gonna get these up on YouTube? Yes, after, okay. We hopefully will give them, once we get things started and stuff, they will be going up within a couple of class days. But you don't have to. But if we finish all the live lectures, [we'll be] done by early March, and then you got plenty of time before, and I have to put the grades in and then May. Some students are taking all three modules online which is fine with me. You don't have to come to a live lecture. I actually think this, it's sort of synchronous asynchronous learning, okay.

`p4` [03:48] But in any case, so far as the presentations go, about what we've decided, whatever modules you take we'd like you to do a one page kind of summary of what you think you got out of the module. Can you do bullet points of what the key points were? If you had to give this two-minute elevator clock — is, you happen to get on the elevator with the CEO of the big companies, you've got to be able to tell everything. You know, give us a short little summary of what you think.

`p5` [04:31] So far as the presentation goes, you're going to have ten minutes. Now there's going to be about five minutes, or actually really about another ten minutes approximately, for questions and answers so the other students can ask you some questions. If you go over ten minutes, I will be timing it, and I will stand up. And after 11 minutes I will slowly start walking toward you. And it gets to be 12 minutes, you don't know me, but what that means is — you should not have more than 10 PowerPoint slides, okay. You can't do more than one PowerPoint slide a minute. That's just a good rule of thumb and I got a lot of empirical data to support that. So, and you ought to think about how you're going to organize your presentation. It's harder to get a short presentation than it is to get the long presentation. Some famous person once said, I was asking him to talk, he says it depends, if you're going to give me two hours I can do it right now, but [if you want] 120 [seconds]...

`p6` [05:49] So any questions on any topic you like. Hopefully you like some, our latest materials, I take three broad materials. And some students will come in and they'll present a thesis proposal or something, I don't care. People are prepared to talk or get something you did this summer. It's supposed to be something that's going to be informative to the other students. Any questions?

`p7` [06:19] Well today I wanted to talk about the question that I was asked. Before I get into the main things, [I'll] answer a question that I was asked by Technology Review about two weeks ago. If I know, Technology Review is — yeah, that magazine MIT puts out here. There's James Ryan Killian, [former] president of MIT, chairman of the corporation here, 23 honorary doctorates. He never got a real doctorate but he had 2,300 — it was, he was president, eyes — and he was the first science advisor to [the] president, okay, first place forever. Jim Killian started at MIT in 1925 as the editor of Technology Review magazine. And it's actually read by like 60,000 people around the world, and a lot of them are people who are like congressional staffers and stuff and people who sort of in the know. Then I go to The Wall Street Journal for looking at what's new and upcoming technology, they go to Technology Review, okay, because supposedly it has a critical, you know, it has an MIT imprimatur of being a little more in depth than the trash you get the Wall Street Journal. Recommendation, trash, but we are okay.

`p8` [07:55] Anyway, so I'm going to talk about 3D printing. Defense, they asked me a question about it, but I just wanted to do a review with the last time, and I put up this slide. Basically says we're going to talk about constructive selection of structural materials, and structural materials are usually used in very large volumes whereas functional materials, be a catalyst or something, these things will be used in micrograms, okay. And you hear a lot about nanotechnology — most of the technology is going to be in functional materials, okay. They're electronic and optical and chemical, magnetic properties, you know, storage, computer storage devices, magnetic properties. The mechanical properties for structural materials which are mostly interested in, okay. So that's just generally in — the question they asked me, and they came to me and they said we'd like to interview you on why there is — why no 3D printing of metals? That was the question they asked.

`p9` [09:11] Everybody know what 3D printing is? People in events all over to the Wall Street Journal, additive manufacturing and things. And this is the original — this was called stereolithography. It was invented by a guy down at University Texas A&M, was it. He, it was called stereolithography in the mid eighties when he invented it. And he basically had a bath of liquid polymer resins, photochromic type of resin, and he had two laser beams. It shows a scanner with a laser, and whether the two lasers would come together and intersect, because greater density, that greater heat intensity with the UV anyway, would basically cause the liquid polymer to [polymerize] solidify, and he can build up a three-dimensional object by [scanning] there in seconds. [He] was [elected] to the National Academy of Engineering for coming up with this idea.

`p10` [10:15] So about four or five years later, two guys here at MIT, because they like — who coined the term 3D printing — they were here at MIT, one in mechanical engineering, one a materials engineer, no, one a [unclear], yes, [Ely] Saks, professor [Ely] Saks, and Michael Cima, on funding from the Leaders from a Factory program — that's a Leaders for [Manufacturing] program. They had some initial funding from the manufacturing program. And 2D dot matrix printers were already available. They had the clever idea, well, why don't we essentially take that same printhead, and instead of using ink, let's make our own ink that's a ceramic slurry, and let's squirt out and 3D print a layer by layer some ceramic materials. This happens to be something I took off the web this morning, this is a complex shape and surrounding, okay.

`p11` [11:20] So it just gave you two examples of the original stereolithography, which was plastics, and then the first thing that Cima [and] Saks did was they came up — they coined the term 3D printing, which now has become a generic term — and they just used a little $300 2D printer printhead. And then they had an old table that would go up and Traverse around, and so they started making parts. Do I know what the original parts were twenty-five years ago? One of the, some of the first parts they made were they made ceramic molds to be able to make medical devices like artificial hips. And why would someone, why would that be an early adoption — adopting for this technology?

`p12` [12:12] **Student:** Customizable to the individual.

`p13` [12:14] Customizable to the individual, that's one. Yes, cost. Okay so it's customizable, you know, and there's the cost thing is they're very high value-added products. I mean they're selling these artificial [hips] for three or five or ten thousand dollars depending on how complex they are. And so you can afford to do something that's very slow, okay. Now they couldn't make metal parts because some, melt of metal parts is very hot temperatures. But it's easy to just put down a little ceramic slurry, some temperature, and build up the customizable parts. And the whole big thing back then was the CAD system to make up a nice simple, well, the complex geometry but doing simply, okay. So it was the interfacing of taking the CAD design from the computer and turning it into a 3D printing program that was run [on the] machine to make these molds, ceramic molds well that's what the[y] cast metals in. Anyway, that was the early adoption.

`p14` [13:26] And then did I tell you the story about — I, it was making, when they were first trying to make these little enzyme strips for testing blood sugar for, you know, people have diabetes? Anybody familiar with these little things, little plastic strip or composite strip, and there's a little meter — I guess I have one of my office — you prick your finger, you get some blood, and put a little blood on this thing, and there's some enzyme in that strip costs ten thousand dollars a gallon, so it's cheap. And they were trying to put some of this, in some, these different enzymes on these strips so that you could test your blood sugar. Everybody testing, pricking your finger five times a day if you want, okay, you can test your blood sugar. And they were trying to do this, in a [Greek] friend, and I remember they're having terrible quality control problems, and I said, why don't you get a 3D — why don't you get a 2D printhead and just print the enzyme onto these little strips, you know, however much you want. Well it turns out one of the second big applications for 3D printing was not that, and I'll bet you now that company which refused to listen, however better than they actually are using some of those technologies to print little drops to put some of this enzyme on. Was the first, one of the first things was for making pills, the pharma parts to the point. Okay most of the filling, take, is just calcium [carbonate], it's limestone, okay, it's just something that's not toxic. We found some carbonates, sort of like milk, or a major magnesium carbonate, we didn't take calcium. And that's just the carrier for the real drug, okay.

`p15` [15:18] And so they actually, one of the problems in mixing up powders and popping out pills for the pharmaceutical industry is making sure you can get the powders mixed up, you know, get a methadone, mix them in large volumes. Well, they're not always homogeneous when you start making little pills at large [volumes]. So they were actually 3D printing, actually 2D printing, sort of the drugs into the [pills], okay, so they got nice uniform dose. Some of the early things people tried to make metals, in fact I had a research contract — I didn't need the money, that's why I gave the money to someone over in mechanical engineering, because he wanted to do 3D printing of printed circuit boards. And this would be great — you could make a one at a time, printed circuit board, right, you know.

`p16` [16:09] *[Tom holds up a printed circuit board.]* Here's a printed circuit board. This is sort of a thick one, it's got — this one I think has 21 layers, it has some metal on some plastic, it has a bunch of layers through the thickness. This one comes from one that's about 24 inches by 36 inches, just cut that out. This is basically what Cisco routers put their little chips on. These things are worth a fortune. When you first started, filling this thing to 3 feet with printed circuit boards, chips. So they wanted to be able to customize one-of-a-kind printed circuit boards. That turns out, I was also working with Motorola, they had a little company down south, they here in Boston 128, and they were trying to do the same thing. I never worked. People would still love to do [this].

`p17` [17:20] Okay so that's why now 25 years later they're asking me the question, why don't they do this? Well it turns out I had a project back in the early 90s, section mid-90s to try to make some parts by 3D printing, because that's where it became known as. And I have some reports here, okay, I think we got it to work, I'll pass on these things. We're out — *[Tom shows samples.]* This is Nickel-aluminum-vanadium superalloy in white, electron beam 3D printing. Yes, but everybody, it's just a metal part. We laid down strips, planning, you know, 100 — we did some, say, masking, I'll pass that. Right after, we did some, making, zoom, aluminum-bronze. That's the Navy, who's paying for this, they'd like to make propellers and things. We came up with the way to do it, can win it, but the equipment was probably across the middle of ten to ten million dollars, okay, to make big works. That's what we were focusing.

`p18` [18:43] Okay so there's the — now 25 years later, people are still not making a lot of 3D parts. And why? You can ask, the Japanese have something they called the five whys. Does anyone ever further than five whys before? Okay, you have, what's the five whys?

`p19` [19:11] [I think] I actually talked about this last time. So I'll give the example of, if you want to get to the root cause of the problem, a few years ago a Philadelphia, an Amtrak train jumped the rails as it was coming into the 30th Street Station. The question was, why did he, why did the [train] jump the rails? Well it turns out the first why was answered that, well he was doing 50 miles an hour in a 30 mile an hour zone. It was around the curve, you go too fast trying to curve, you jump the rails. Why was he going 50 miles? Well, he was on drugs, okay, I mean only. And you can do the same thing with MTA cars and stuff like that around here. Just keep asking the question. There's nothing magic about five whys, it could be four whys, it could be six whys. But if you keep asking why like a three-year-old does their mother, and you keep on answering the question, eventually you get to the [root cause].

`p20` [20:17] Okay so we're going to do the five whys. Why metals? Why are people interested in metals? Why don't you just go with ceramics and glasses? And the answer is, why not glasses? Why don't we do glasses like 3D printer? Why do we want to use those? This is part of the material selection folks. Plastics just can't take the temperature, they can't take the heat, right? What's the highest temperature plastic? People think silicone rubber, okay, little kitchen tools, pay a premium, and they come in silicone rubber, and they'll go to 500 degrees Fahrenheit, okay. Go build a heat engine at 500 degrees Fahrenheit maximum, okay. So you'd like something goes on higher temperatures. Well ceramics can take higher temperatures than even metal. Why don't we use ceramics?

`p21` [21:14] There, [we'll be] back in the nineteen mid 1980s, people in the ceramics community were telling the world, huh, why are you using metals? Ceramics are not corrosive, or they're not [subject to] corrosion, they can go to even higher temperatures, we want to build jet engines out of ceramics. And I remember I spent 1984, '85, my first sabbatical year in Tokyo Japan where the [office] of [research], and they had something called ceramics fever, and they had a ceramics high-tech showcase in Shinjuku. The Japanese are just enamored with fine ceramics. We're going to take over the world, okay. Metals were consistently a thing of the past. And I'll show you some other things from that era and afterwards where people say, oh we don't need metals, we can use ceramics, ceramics are our world, okay. We're gonna talk about that, why you don't use ceramics for critical structural application.

`p22` [22:21] So it turns out metals have very good fracture toughness. And then, it's not just strength. If you want to use the best science of what you need, okay, then you could use ceramics, okay. They used to use cast iron to build the railroad. Stronger than fine, again, stuff, they use steel too. But they built the railroads with a lot of brittle materials. And then people learn to start doing tensile tests in the 1880s to measure the strength. But ceramics are extremely brittle, can be extremely brittle. You might know how to cut glass. Your glass — we're gonna take a little — you take a carbide wheel, okay, or you can take a [diamond] scribe, and you just scratch. And it turns out it's so brittle that you can put a little scratch in a ceramic, and it can be a thousandth of an inch deep, 25 microns deep, and if you whack it right there, you don't have to hit it hard, give a little whack it'll break right where you scratched, okay. You go watch some glass blower do it out of the glass slab. Here, they take a metal file, they want to cut the [glass], the ceramic, off the rod, the blowpipe there they're using to make their, there our object. Just take a metal file and they put a little score in the hot glass, and then they just tap it on the table just right, break, [it]'ll be 1/2 inch in diameter, is that what you want, okay.

`p23` [24:07] And when I came back from Japan, [in those] days I talked about the fact that ceramics were not very good, because ceramists had not learned about the property fractured levels. The property fracture toughness was first discovered about 1925 by a guy named Griffith in England. And Griffith was trying to study the fracture [of] glass, and he came up with a formula. We'll talk later, which is the fundamental equation of the material must be greater than [σ√πa]. That's the formula and that's the fundamental [equation] in fracture mechanics. We didn't, we looked at, didn't, [didn't pay] attention to fracture mechanics until World War Two. Anybody know what happened in World War Two, the [start] about fracture mechanics? That was the 1950s, that was afterwards but that's similar. And that is, frankly, we had a [chest] —

`p24` [25:36] **Student:** [The Liberty ships?]

`p25` [25:41] Yeah, it's called the Liberty ships, and we built about 5,000 of them to carry troops and supplies out of North America. This is where they were fighting war. And some of these ships — I should have brought it, I have the picture of the 1946 report — and it shows the whole ship that's broken in two. And it turns out the Navy, and so they had inquiry, and they found the fracture toughness was just as important. And that's one of the things you're going to learn when we talk about structural materials. Force is the energy of fracture — I mean, force is the strength of the material in terms of the tensile strength, it's the force of fracture, but toughness is the energy of fracture, okay. And both force and energy are important to a structural material, okay. The force is the strength of the material, but the toughness is the ability to resist fracture, okay. In fact that one guy who was head of aircraft engines, for materials for aircraft engines, General Electric, [Tom Frater] [?], once [said], physicists think that structure controls properties of materials, but metallurgists know that defects, those little flaws that Griffith was studying, caused the fracture of the glass. And they caused the fracture of the steel ships that the Navy built in World War Two, okay. Apparently they didn't have all failed that way, but even out of five thousand ships, I've got the statistics in the report, something like forty of them separated, had making major cracks, and several of them [had total] fracture.

`p26` [27:46] So fracture toughness and strength are both important. We don't use plastics for all applications, we use it for many applications, because they don't have high temperature capability. We don't use ceramics in many cases because they're brittle. Metals basically have ten times the strength and high temperature, okay. Well why not metals, if we're going to do 3D printing, why can't we do it? Well they have certain properties that make the 3D printing difficult at best, it's now been 25 years since Ely Saks and Mike Cima first did 3D printing, and since thirty years that, [the] first [stereolithography], in the stereolithography, okay.

`p27` [28:33] Well, one is mechanical. Just like we want the mechanical properties, it turns out certain properties of metals like thermal expansion and volume change on solidification, which are mechanical features of the material — and if I want to know something about some of these properties, I'm giving you a version of why we don't do it, you can go to a book by Ashby, [Mike] Ashby, it's in 4th edition. Ashby was a professor at Harvard, he's British by background and went back to Cambridge, retired from Cambridge, brilliant material scientist, mechanical engineer in terms of design. And he wrote this book, *Materials Selection in Mechanical Design*. If I had to pick a book, a single book to be the textbook for this course — so we'll be going through this. Sometimes he'd written a bunch of, written a bunch of books, and he came up with something that are now known as Ashby plots. And this is from the first edition, the first edition of the book, which cost $300, [it] had this nice little pamphlet in which has no copyright on it, he basically has these plots, and he wants you to be able to copy on them and pass them out to the students. And so here's a plot. And actually plot, he likes to plot things on a log-log scale. Professor Sadoway said, his one of his teachers at University of Toronto said, if you plot something on a log-log scale and you don't get a straight line, [you don't have enough data]. But not everything is a straight line.

`p28` [30:22] Okay so plot, this is a plot of thermal expansion versus thermal conductivity. And we go typically, these plots go over about five orders of magnitude. Thermal conductivity in watts per meter Kelvin, from one hundredth, to a thousand, turns out all materials can fall in this simple five orders [of magnitude] plot. If we talk about linear expansion coefficient in [microstrains] per degree Kelvin, actually is 10 to one's — here, your engineering ceramics, they have low coefficient of thermal expansion, that's good. Your metals are higher than ceramics. Your elastomers, rubbers, have the largest coefficients of thermal expansion, but they have low thermal conductivity. Metals have one of the highest thermal conductivity and thermal expansion, and that's one of the things that kills you when they're trying to melt the little pieces of metal on top of other pieces, okay. So we can do ceramics, which we do at room temperature. We can do polymers, [they] over here have lousy thermal conductivity. But because of these particular properties of the metal, it makes it very difficult to do 3D printing.

`p29` [31:53] So the other problem is, you're going to melt it and when it solidifies. Well the problem is, for aluminum six percent volume change on solidification, for iron three and a half percent. You probably never had the experience of trying to go and find, look up the volume change on solidification. You won't find a table, nobody knows how you get volume change on solidification in the literature. You look up the density of the liquid, you look up the density of the solid, that's one of the inverse of the volume — they're both, [one is] the inverse of the liquid, one's the inverse of the solid volume, and you calculate it from [those]. In essence, [you'll] find the densities tabulated, the volume change is, but you can get it, okay. It's there. That's a pretty good change, and that's going to lead to stresses in the material. And those are going to be residual stresses in the final part. And it turns out if you try to make a big part like this, and we're gonna have something that's 3/4 of an inch by 3/4 of an inch, the odds are that it may crack from internal residual stresses once you get much bigger than about a centimeter in [dimension], okay. Because you've got that big volume change, and the big volume change leads to residual stress. This residual stresses [can] lead [to] cracking, even in the [material].

`p30` [33:29] So we got a residual stress problem, okay. That's so, those are the mechanical problems we have to worry about. And there's certain melting process, okay. The first one is some of these things have very tenacious oxides. Aluminum forms an oxide. Now you can do the whole thing in a vacuum system, but if you take the welding module, you can find, anybody know how long it takes for the oxide to form on a piece of aluminum? Or what I usually do is I take a piece of chalk, a small piece of chalk, and I fracture it right before your very eyes, okay. Can I form two new surfaces? How long did it take for a monolayer of gas atoms to contaminate the surface of that new fracture? Alright, out of sight. [We're] watching, 10 nanoseconds, very close to 10 to the minus 8 seconds. This term [is] called the Langmuir, after Irving Langmuir, who was an engineer at General Electric around the turn of the 20th century. And he studied surfaces, he's trying to understand why tungsten didn't work best for light bulbs, and there was evaporation. So the Langmuir basically — he said the evaporation of tungsten from the components in light bulbs and stuff — but he won the Nobel Prize for studying evaporation, and studied surface contamination.

`p31` [35:04] And if you go through the kinetic theory of gases at 1 atmosphere pressure, turns out the Langmuir, with both Langmuir, is about 10 to minus 8 atmosphere seconds. That's four — you can get it out of the kinetic theory of gases. That's how long it takes for gas molecules of the air at one atmosphere pressure, to form a monolayer, to cover the surface of [a metal]. Well, then doesn't take very long, you're gonna try to do 3D printing. You can reduce the pressure, you can [vacuum to] semi-safe atmosphere, so we have vacuums that will go that low. And then you have to be able to do all your 3D printing in one second. So I'm not going to get rid of the oxides, okay. But that doesn't mean that people who study nanotechnology have learned that there are such things as oxide [dispersion strengthening], and some of these are very stable, a little aluminum oxide in particular is extremely stable, so is magnesium oxide.

`p32` [36:04] The other problem is surface tension. Surface tension is a property that metals have. In the fundamental sense, the surface tension of a metal — metals have about 10 times surface energy [of] those, the surface energy of metal is typically about one Joule per square meter. It doesn't really matter whether it's low temperature metal like lipton solder that you might [use to make a] printed circuit board out of, or high-temperature steel. The steel might be 1/2 Joules per square meter, the solder might be 0.7, but within a small number, they're about the same. There's something — and I didn't know this until this morning, I always thought it [was] the [Bond] number — apparently this must have been written for Wikipedia by some European, because basically says the term [Eötvös] number is most frequently used in Europe, [Bond] number is commonly used in other parts of the world. But basically, we [had] an Eötvös, and Wilfred Noble Bond, a little bit later, [dis]covered this number. It's just the ratio of the gravity forces to the surface tension forces, okay, of the liquid. And it turns out for a typical metal — anybody, well, probably no, but the gravity force is equal to the surface tension force for metal when it's about beneath of [dimension] that has — here's a picture of a soldering [iron] or a printed circuit board that shows, if you put more and more solder on a wire going through a via in a printed circuit board, when the — and this might be a millimeter wire — when you have a little bit of solder you can get the surface tension to defy gravity, because if the Bond number is, [I] didn't show you, if it goes as the length squared. And so the, if you're a millimeter, that's the surface tension forces here will be ten times the gravity forces. But you get larger, and essentially [it] starts pumping on the over under gravity, and the two forces are equal. And for metals at about 1/8 of an inch or three millimeters, here, you see the Bond number goes as L squared, as I mentioned squared, Sigma is the surface tension. [I] don't follow [it] to change that.

`p33` [39:17] So that basically means, if I'm front, you now know why you can't print a circuit board. You try to put a drop of metal on the printed circuit board, and it's going to ball up on you by surface tension. That little drop, how much smaller is that than an eighth of an inch? Is a lot smaller, much less an inch. And the surface tension force is dominated overall, gravity forces, and unless you shot it through there on a cold substrate to have it go splat, okay, you won't get a nice thin layer that you want from a printed circuit board. Motorola tried it, the Intel struck, you name the companies, everybody's tried it 25 years ago, and everyone gave up because properties of the metal in terms of surface tension are way different than any of these other materials.

`p34` [40:16] So then, there's also, aside from the Bond number, is something called the Fourier number. You got to know what the Fourier number deals with. Fourier was a scientist in [the] — Joseph Fourier in the 1800s, and he studied heat transfer. And the Fourier number is the [heat] transport rate over the [length squared], especially, [it's] the thermal conductivity over the [length] squared. How fast can heat diffuse? Is the thermal [diffusivity of the] material, L is the length, how fast does heat go into [the] material, okay. Turns out metals have — well, before, Fourier number controls the heat transfer. You're going to melt the metal, you're gonna 3D print it and it's going to solidify. And you also have to know something about the Prandtl number. And the Prandtl number is the viscous diffusion rate divided by the thermal diffusion rate. And it's going to flow and solidify. And here's your K is thermal conductivity, this K over Rho CP is the thermal diffusivity, this [is] thermal conductivity used [in] the [equation].

`p35` [41:49] Turns out if you say heat transfer, metals are in a class by themselves in terms of the [thermal] alone. They just, they conduct heat really well compared to most other materials. In fact if we went back to the Ashby, you see that, you can see that the ratio of the Prandtl number, which is thermal over thermal — no, this is thermal expansion, the thermal conductivity over this — viscosity, which I don't have a character. But metals are very high in thermal conductivity, they have very low viscosity, very critical versus of other things. And metal ceramics we can't even melt. So thermal conductivity is also a problem.

`p36` [42:42] It turns out if we go to the Fourier equation, Fourier's first law says if the heat intensity is minus the thermal conductivity times temperature gradient — you're splatting this metal against this metal substrate, the thermal conductivity of metals is highest of any things sort of [except] diamond. If your substrate is cool, okay, it's cold, dT/dx, you've got a big — you're sucking the heat out of there quickly, and you have a big dT/dx. If this is large, and this is large, you'd better have a big heat source, very intense heat source. And that means that [Q] must be large. That means your only choice is to use lasers or electron beams to do your 3D printing of metals, and we know that.

`p37` [43:44] I didn't expect you to know all these things [be]for[e], Sara, but we know this. If we go to an article written by some guy named Howie Tur 20 years [ago], and we look at the heat intensity on the surface of something, Q — it has units, Q is minus K dT/dx, the Fourier number. Q has units of watts per square centimeter. If I'm looking at a little plumber's torch, okay, an air fuel gas flame, that's around 100 watts per square centimeter. That would burn your finger if you put your finger in the flame. If you wanted to know what is on a sunny day — we haven't had one of those recently — but a sunny day is around 10 to the minus, let's say about 0.3 watts per square centimeter, 0.3, two and a half orders [of magnitude] smaller than a little plumber's torch. An arc weld is around ten thousand watts per square centimeter, okay. Lasers and electron beams are up there around million watts per square centimeter. So we're talking a little over two or three million times more intensity than the Sun on the next sunny day. Now you can get more than that, [the Sun on a] sunny day, you can burn the [ants] on the sidewalk, ten posters we're, sending we're using burnt paper, okay. The sun, who lived in [Pahrump], Nevada once, and it gets up to 140, 130 [degrees]. There's, well, you've got one day, crack an egg on the sidewalk, [it] cooked, okay, but I hate to cook your breakfast on the sidewalk.

`p38` [45:31] Anyway, heat transfer is another problem, in all this stuff. So it turns out, why don't we do 3D printing of metals? Well there are a couple of applications that I can think of. One is the application of printed circuit boards, and it's fairly easy to explain that, you can't do printed circuit boards because the surface tension defeat you anyway. But you can also try, if you wanted to make bigger parts. And the bigger parts would be things I was trying to do for the Navy. What had happened is in 1992, peace broke out with the former Soviet Union, and the US Navy had been spending money, they spent about a quarter billion dollars building particle beam weapons. Physicists building these multi mega volt electron beams. And the idea was they were going to be able to shoot down the incoming missiles, that was going to be fired [at] some aircraft carrier or something. They just take this multi-megavolt electron beam, fire right at the missiles, knock it out of the sky 30 miles away. Well they built these things, and they could fire them 30 miles, they actually can get a straight beam for about 30 inches. Then peace broke out. So they didn't really need them.

`p39` [47:00] They called me up and they said, we're trying to find an application, you know, [our] funding [is gone], could we use these things to weld a submarine? I looked at it, well, [for] these you need about 10, 20, 30 kilowatts of power [to] weld up in our clothes, okay. These things had a megawatt. I said well, maybe you could melt submarines and weld it with these things. And then I got to think, wow, you know, when you build something like an aircraft carrier, it costs about fifteen billion dollars. About five billion dollars is, that is for the whole mechanical and electrical, the other ten billion dollars is for the nuclear weapons and their aircraft. But that five [b]illion dollars for the ship is still a fair amount of money. And you have to spend a couple hundred million dollars buying spares. And by spares we mean great big valves, great big castings, things that would have a one or two year lead time, that if they cracked, okay, this is gonna be a major sea water valve, could be a tail shaft, okay, propellers. And if you go and you try to order one, you can't go to Home Depot. And if you went to order one from a Ford [Forward] shop, they'd quote you about a year and a half. And even if you use the title [act] that allows the Defense Department come in and take over a factory, you still quite couldn't get one in less than three or four months. And you can't have a capital ship out of service for three or four months because it has no propeller, right.

`p40` [48:42] So my idea is, well maybe we could use these multi mega volt electron beams to overcome some of these problems in 3D printing and build up things. And it turns out one of the problems in 3D printing of metals — and it's not like some people say that we haven't done it this way, I mentioned this to Dr. Boehm or last week — roughly this little part, maybe I'll pass it around tomorrow, a couple of minutes. *[Tom holds up a sample.]* This is a laser printed 3D metal part, okay. It's got some holes and stuff in it, kind of a rough surface because that's the melted, surface tension, and on the backside it's nice flat packs around the bar. Oh, he said this cost five hundred dollars, and I said it must have taken two or three hours to make. He didn't know exactly how long it took for me, but I know it will take two or three hours, because you've got to lay out very thin layers like — they're not powders, not drops but very thin layers of metal powders and then melt them so they stay nice and thin and they don't ball up on me, okay. So your melt pool has to be very small. And in fact it can't be very large, if you try to go to a higher power then the Langmuir comes in and he starts evaporating all, all your energy, you start forming welding fume in the atmosphere. So you have a thermal conductivity limitation on your productivity of how fast you can make these. I mean how many grams is that, $500 to make that part is how many, [how] many people would sell the [thousands] of dollars a pound? Well, you're not going to be making, end of, manufacturing but a lot of the parts at that price. Folks cost is still a problem.

`p41` [50:35] So it turns out you can use lasers and electron beams. It turns out the US Navy actually tried to do this. One, Pratt Whitney developed the 25 kilowatt laser back in 1975, sort of a research type of thing. And they said, well, why don't you make a turbine disc? Okay, so they gave them million dollars or something, took them a month to make a six-inch group of this. They had a manual sort of like this and this went around and around, but because the laser has such a high heat intensity, if you try to put in more heat all you do is evaporate more off the surface. So you can't get more heat in, and put that very thin layer they made, it took them a month to make this five inch diameter turbine disc. So they did do 3D printing in [metals] back in 1975, just unaffordable financially.

`p42` [51:33] So I decided we could use multi megavolt electron beams because electron beams, not being like lasers, [which are] photons, [these are] electrons, I can actually [deposit] my heat — [you don't] need [it] on the surface, the electrons, million volt electrons, actually deposit the heat about a half a millimeter [in]. So I can [melt] much faster, rather than doing it 10 microns at a time on each pass, I could melt something much thicker. In fact we did, we said, I put the electron beam, and this is something the state will show to you, but I can do this. And I determined that I could make big 3D metal parts and lay down melt, 500 pounds an hour, we did the calculations, 500 pounds an hour. And so instead of buying a couple hundred million dollars worth of spares, you can have just a computer disk of the [CAD], can't bow that you're going to tail [shaft] checking, their bill to the Navy. And when someone needed it, you can build up a new one at 500 pounds an hour, which means in a week's time you'd have a cast, except, stresses and the crack — but we had a way to take care of that. We were gonna use that laser or electron beam, when we're gonna send a shockwave through it, we're gonna use the [Grüneisen] effect where if you hit it with enough power, that's about 10 to the 8th watts per square centimeter, you can send a 400 ksi shockwave through it, and you can [eliminate] the residual stresses like by a sharp stress relief. And we even proved you could do that, we get rid of the residual stresses, works. Just no one wanted to give me 10 billion dollars to build this thing, you'd have to dig a pit about four stories in the ground to shield yourself from the x-rays. So we could do it.

`p43` [53:16] And I'll tell you a little bit more tomorrow about someone else. So a year ago [I] was using a laser up here in [Boulder] Massachusetts, and they were making, they're making aerospace parts, [required] port, we can make 3D networks.
