Repository: r-h-taylor/Eagar-Corpus

# The Eagar Corpus

A three-layer searchable archive of the recorded teaching of
Prof. Thomas W. Eagar (MIT, Department of Materials Science and
Engineering, 1976–2022).

**Version:** 1.0.0
**Released:** 2026-05-16
**Zenodo DOI:** [10.5281/zenodo.20226049](https://doi.org/10.5281/zenodo.20226049)
**License:** code under MIT (see [LICENSE](LICENSE)); corpus data under
CC-BY-4.0 (see [LICENSE-DATA](LICENSE-DATA))

## What this is

Thomas W. Eagar (1950–2022) was Professor of Materials Engineering at
MIT, where he taught from 1976 until his death. Beginning in 2011 he
self-recorded his classroom lectures and posted them publicly on
YouTube under the channel `eagar.mit.edu`.

File: corpus/lectures/3aJEQaYKG3w/case_index.md
# Case Index — 2018-03-06 (Brian Holman guest lecture)

*Citation format: layer 3 paragraph anchor (e.g. `§11.p2`). This lecture is built around a single major case study (United Airlines Flight 232) with several supporting cases referenced in passing.*

## Primary case study

### United Airlines Flight 232
- **Anchors:** §10.p1–§10.p11, §11.p1–§11.p9, §12.p1–§12.p3, §13.p4
- **canonical_cluster_id:** "United Airlines Flight 232"
- **Frame in this lecture:** Centerpiece case study for the lecture. CF6-6 engine stage-one fan rotor failure caused by hard alpha inclusion in the titanium disc, originating in the original ingot. Crack initiated on the virgin flight, grew over many cycles, missed by both ultrasonic and macro-etch inspections at GE manufacturing, and again by fluorescent penetrant inspection 760 cycles before failure (where discoloration around the inclusion was noted but the part was returned to service). Catastrophic disc separation severed all three hydraulic systems; pilot flew the plane manually to Sioux City. 111 fatalities, 47 serious injuries. Disc recovered three months later by a farmer. Case drove FAA process changes in quality assurance and NDE protocols.
- **Materials/systems:** Ti-6Al-4V titanium fan disc, hard alpha inclusion (Type 1 high-interstitial defect)
- **Era:** 1989

### Hard alpha inclusion in forged disc — non-destructive testing case study
- **Anchors:** §7.p3, §11.p2, §12.p1–§12.p3
- **canonical_cluster_id:** "Hard alpha inclusion in forged disc — non-destructive testing case study"
- **Frame in this lecture:** Treated as the metallurgical/manufacturing root cause of UA 232. Holman uses it to introduce the Type 1 titanium defect taxonomy in §7.p3, then returns to it in §11–§12 as the specific finding of the NTSB report. The macro-etch timing error (performed upstream of the critical machining operations rather than after) is identified as the procedural failure that allowed the inclusion to escape inspection.
- **Materials/systems:** Ti-6Al-4V, alpha-phase nitrogen/oxygen/carbon concentration
- **Era:** 1989

## Supporting cases referenced in passing

### 1989–2009 commercial aircraft accidents attributed to NDT failures
- **Anchor:** §13.p2, §13.p4
- **canonical_cluster_id:** "1989–2009 commercial aircraft accidents attributed to NDT failures"
- **Frame in this lecture:** Holman's thesis cost-benefit work. Four accidents in the twenty-year window attributable directly to non-destructive testing failures: Sioux City (UA 232), Carrollton, ValuJet, and Pensacola. UA 232 alone accounts for over eighty percent of the total costs.

### Pensacola crash
- **Anchor:** §3.p2, §13.p4
- **canonical_cluster_id:** "Pensacola crash"
- **Frame in this lecture:** Referenced twice — once in §3.p2 as the source of an image (nose-of-plane post-crash) used to illustrate uncontained engine events, and again in §13.p4 in the cost-benefit comparison.

### ValuJet incident
- **Anchor:** §13.p4, §13.p5
- **canonical_cluster_id:** "ValuJet incident"
- **Frame in this lecture:** Referenced in the cost-benefit comparison (§13.p4) and as the case study for reputational/sales loss following a catastrophic failure — fifty-five million dollars in lost sales in the seven months after the crash (§13.p5).

### Carrollton aviation incident
- **Anchor:** §13.p4
- **canonical_cluster_id:** "Carrollton aviation incident"
- **Frame in this lecture:** Named in the cost-benefit four-accident comparison; no further detail.

### US Airways Flight 1549 (Sully)
- **Anchor:** §8.p2
- **canonical_cluster_id:** "US Airways Flight 1549 (Sully)"
- **Frame in this lecture:** Referenced as the example most students would know of bird strike causing engine damage, in the context of explaining FAA chicken-ingestion certification tests.

## Figures referenced

- **Manufacturing-induced defects as fraction of rotor cracking events:** approximately 40% (industry data to 2010). §3.p3
- **Uncontained engine events per year:** approximately 3/year (1984–1989 data). §3.p4
- **FAA fracture-mechanics design crack size:** 0.03 inches long × 0.01 inches deep. §3.p5
- **Disc burst-speed safety factor:** 1.3–1.4× design speed. §5.p3
- **Disc radial temperature gradient in service:** 300°F at hub to >1000°F at rim (>700°F gradient). §5.p2
- **Ti-6-4 fraction of titanium alloy production:** ~60%. §6.p2
- **Hot-topping removal fraction at billet ends:** ~7%. §7.p1
- **Engine cost as fraction of aircraft cost:** 20–25%. §4.p4
- **Turbine blade unit cost:** $5,000–$7,500. §4.p4
- **Visual inspection limit of detection:** ~0.25 inch. §9.p1
- **Penetrant inspection cycle time:** ~30 minutes (20 minute dwell). §9.p3
- **US/European aircraft over 25 years old (1999):** ~2,100. §3.p8
- **US daily domestic commercial flights:** ~20,000 (1999 figure). §3.p8
- **In-flight engine shutdown cost (2009 dollars):** ~$500,000. §13.p1
- **Department of Transportation statistical value of a life (1996):** ~$1.5M. §13.p3
- **UA 232 outlier life valuation:** ~$15M (one individual). §13.p3
- **ValuJet post-crash sales loss:** ~$55M over 7 months. §13.p5
- **Litigation costs as fraction of total:** 10–20%. §13.p5

File: corpus/lectures/3aJEQaYKG3w/editorial_register.md
# Editorial Register: Layer 2 → Layer 3

*Lecture 2018-03-06, guest lecture by Brian Holman on critical airplane engine components and the United Airlines Flight 232 (Sioux City) case study.*

## Special note: this lecture is not in Tom Eagar's voice

This is a guest lecture by Brian Holman. The standard Eagar editorial register conventions apply (filler removal, self-correction smoothing, student attribution, stage directions), but the voice on the page is Holman's, not Tom's. Two specific points:

1. **No bracketed name-slip corrections.** The convention for `Ford [Forward]` etc. is calibrated to Tom's known recurring slips. We do not have a calibrated catalog of Holman's slips, so we do not introduce any.
2. **Backward-references to Tom's previous lectures preserved.** Where Holman says "Professor Eagar, I think in one of the previous lectures, showed one where you can open it up," that reference is preserved — it's content (an attribution and an actual prior teaching reference), not filler.

## Conventions applied

- **Student attribution.** Three student questions appear (§8.p4, §10.p8, §10.p10, §11.p3, §11.p8). All are inaudible on the recording; layer 2 marks them `*[question, inaudible]*`. Layer 3 preserves them as `**Student:** *[question, inaudible]*` so the reader knows a question was asked and Holman is responding.
- **Stage directions.** §11.p5: layer 2 has "A couple of these that I'll pass out" mid-paragraph. Layer 3 renders this as an italicized stage direction `*[Brian passes samples around the class.]*`, consistent with the convention established for Tom's physical-object teaching moves.
- **Numerals.** Monetary values rendered as words where rhetorical ("five thousand dollars", "fifteen million dollars", "fifty-five million dollar loss"); years as digits ("1989", "1999", "2009"); rpm and engineering units kept as digits ("20,000 rpm", "40 atmospheres", "2500 Fahrenheit"); percent values kept as digits with percent sign in technical contexts ("40%", "60%", "7%") and spelled out where rhetorical ("over eighty percent", "twenty to twenty-five percent", "ten to twenty percent"). This is consistent with convention §3.
- **Filler removed.** "You know", "I mean", "I guess", "basically", "right?" cut throughout where they carry no semantic load. Preserved where they invoke shared context or close a thought.
- **Self-corrections smoothed.** §11.p1 "off various fatigue cycles, they will grow and then meet up" — Holman's mid-clause grammatical stumble; layer 3 reads as one clean clause.

## Sectioning

13 sections for a ~53-minute lecture. The structure is unusually well-marked by Holman's own slide transitions, so section breaks fall at slide-change points: introduction → engine architecture → critical parts/LLPs → microstructure/manufacturing → failure modes/discs → titanium alloys → nickel-base segregation and inclusion types → in-service damage → NDE methods → UA 232 accident and disc recovery → fracture analysis → NTSB findings → cost-benefit. Sections are 2–6 minutes each, on the short end of the target range, reflecting the slide-deck pacing.

## Per-section notes

### §1 — Introduction and logistics
Light cleanup only. Holman's lecture-logistics paragraph (§1.p2) is preserved in full because it's specifically called out as being for the camera ("just for the video, for the guys coming in").

### §2 — Engine architecture
Heavy filler removal in §2.p3 ("you know", "I mean"). No reordering.

### §3 — Critical parts and LLPs
§3.p1 preserves the reference to Tom's previous lecture ("Professor Eagar mentioned that in one of the previous lectures") — this is content, not filler.

### §4 — Microstructure and manufacturing
§4.p2 preserves another Tom-reference ("Professor Eagar, I think in one of the previous lectures, showed one where you can open it up"). Holman's "you can pass that along" is preserved — this is an in-class instruction to circulate a physical object.

### §5 — Failure modes
§5.p2 collapses "the temperature can vary from 300 degrees at the hub to over a thousand degrees at the rim. So if we're talking on a disc section, even on a single disc, you have between the radial direction over 700 degrees temperature gradient in service" — the redundant first clause is folded into the second so the figure (700 degrees gradient) arrives cleanly. This is a minor smoothing, not a reordering.

### §6 — Titanium alloys
§6.p2: "and the beta stabilizers, vanadium, molybdenum" rendered as "the beta stabilizers are vanadium and molybdenum" — grammatical smoothing.

### §7 — Nickel-base segregation
Light cleanup. The hard alpha inclusion is named here (§7.p3), foreshadowing the UA 232 root cause that arrives in §11.

### §8 — In-service damage
§8.p4, §8.p5: a student question prompts Holman to give a clean, organized list of degradation-mechanism hotspots. Preserved as Q&A. §8.p6 contains the engine-section example with the sulfidation finding; Holman's mid-sentence pivot "this was related to — it was related to where the petrochemical was located" is preserved as a self-correction (he was repeating himself for emphasis, not pivoting).

### §9 — NDE methods
Clean section. Light filler removal only.

### §10 — UA 232 accident
The opening of the case study. §10.p3: passenger and crew counts are Holman's hedged figures ("I think, 275 people", "I think another 75 or so") — preserved as hedged. These are widely-published figures (NTSB report: 285 occupants, 111 fatalities, 47 serious injuries) but Holman's spoken hedges are content, not error, and we preserve them. **Flag for editor:** verify against NTSB AAR-90/06 if these figures are to be cited as authoritative.

§10.p7–§10.p11: Q&A sequence with two inaudible student questions. Order preserved exactly.

### §11 — Fracture analysis
§11.p5 contains the stage direction for sample circulation. §11.p3–§11.p4 and §11.p8–§11.p9 are two more inaudible-student-question Q&A pairs.

### §12 — NTSB findings
§12.p1: Holman's "All right" mid-paragraph is cut as filler. The macro-etch timing explanation is preserved verbatim because it's the key procedural failure finding.

### §13 — Cost-benefit
Holman's thesis work is here (§13.p2). Filler cleanup only. §13.p6 closes the lecture; "We're at the end here or so" cleaned to "We're at the end here".

## Soft reordering log

No cross-section reordering. One minor in-section smoothing at §5.p2 (noted above) where the temperature-gradient figure was reached by Holman through a partial restatement; layer 3 lets the figure land once, cleanly. No other reorderings.

## Decisions NOT permitted at layer 3 (constitutional constraint)

- Adding new sentences in the speaker's voice (Feynman/Leighton/Sands could because Feynman was alive to ratify; we cannot).
- Reordering content across section boundaries.
- Merging cases the speaker kept separate, or splitting cases they handled as one.
- Removing factual errors the speaker made on tape. (Captioner errors are corrected silently; speaker slips are bracketed; genuine misstatements are preserved and footnoted only when they would actively mislead a reader.)

This constraint is the project's safeguard against drift into reconstruction.

File: corpus/lectures/3aJEQaYKG3w/extended_case_references.md
# Extended Case References — Lecture 3aJEQaYKG3w

*Brief mentions of canonical cases that did not warrant a full `case_index.md` entry. Generated by reconciliation pass against the 1,676-cluster canon. Substantive treatments are in `case_index.md`.*

## Cases mentioned in passing

### Pensacola Florida crash
- **canonical_cluster_id:** "Pensacola Florida crash"
- **Anchor:** `§3.p2`
- **Quote (layer 3):** "One of the images here, I believe this was the nose of the plane after the Pensacola, Florida crash. A couple more images — a lot of these images are taken from the NTSB when they're on site to do their accident investigation and reconstruction. What you're seeing here would be a fan hub section that has complete fracture and was released. There was on the news a couple weeks ago, the cover to an engine came off during flight, and the news was showing the engine vibrating back and forth. When something like this happens, a lot of pieces in the engine can be released, and oftentimes they..."

### Titanium alloy inclusion defect
- **canonical_cluster_id:** "Titanium alloy inclusion defect"
- **Anchor:** `§7.p3`
- **Quote (layer 3):** "For titanium alloys there are two main types of defect. The type one defect is called a high interstitial defect, and this is an alpha region that has a higher hardness than the surrounding material. When you have a localized area of high hardness, that's where your crack initiation will occur. You want to try to avoid having brittle regions in these components that are spinning at 20,000 rpm and operating at 2,200 to 2,500 Fahrenheit and high pressures. If you have a brittle region, it often will end in a catastrophic type fracture. The brittle region and the high interstitial defects are..."

### Titanium alloy inclusion defect
- **canonical_cluster_id:** "Titanium alloy inclusion defect"
- **Anchor:** `§7.p4`
- **Quote (layer 3):** "The second type is the high aluminum defect, which is an aluminum-rich alpha region that is over multiple beta grains. Depending on whether you have alpha grains or beta grains, because you have various stabilizing elements, you will have different types of defects when you look at it under a microscope based on the elements in each one of those defects. The third one is a high-density inclusion — this relates to refractory elements in the melt.

---

## §8. In-service damage, inspection, and degradation mechanisms [25:58]"

### Titanium alloy inclusion defect
- **canonical_cluster_id:** "Titanium alloy inclusion defect"
- **Anchor:** `§12.p3`
- **Quote (layer 3):** "The hard alpha defect cracked with the application of stress during the first initial exposure to thrust. First takeoff is when the crack initiated. As I said, fluorescent penetrant was performed only 760 cycles to failure. It was still allowed to go back into service. One of the findings in the report, they noticed in the area around the inclusion there was discoloration, and the discoloration was attributed to the penetrant. That was actually a fairly damning conclusion that led to quite a few changes to the quality assurance and quality control in the plant.

---

## §13. Cost-benefit..."

File: corpus/lectures/3aJEQaYKG3w/layer2.md
---
video_id: 3aJEQaYKG3w
course: Total Quality Improvement
term: Spring 2018
video_title: 2018-03-06
lecture_date: 2018-03-06
layer: 2
guest_lecturer: Brian Holman
note: This lecture was delivered by guest lecturer Brian Holman, not by Tom Eagar. Topic is critical airplane engine components and the United Airlines Flight 232 case study.
---

# Layer 2 — 2018-03-06 cleanup edit

*Source: `3aJEQaYKG3w` (Total Quality Improvement, Spring 2018). Guest lecture by Brian Holman on critical airplane engine components and the UA Flight 232 (Sioux City) case study. Layer 2 transformation: filler removed, sentence boundaries inserted, captioner errors corrected. No reordering, no cuts of self-corrections.*

---

`p1` [00:02] Okay, morning everybody. My name is Brian Holman. I'm gonna be giving the lecture today. The intro to the lectures, for those of you who don't have a background in aerospace, there's some information on airplane engines, and then the remainder of the lecture is going to focus on basically a case study of an accident, of a flight in Sioux City, Iowa back in the late 80s.

`p2` [00:27] Just for the video, for the guys coming in: Steve Lyons is going to be lecturing the remainder of this week — Wednesday, Thursday, and Friday — and then next week he's going to be giving his final three lectures on Tuesday, Wednesday, and Thursday. So there won't be class next Monday or Friday. Basically the lectures will be finished — live lectures will be finished next Thursday.

`p3` [00:54] So a little background on critical airplane engine components. Okay, everyone in here has been on a flight before, correct? So one of the things you don't realize is just the harsh operating environment that the engines experience while you're in the flight. You're dealing with high temperatures in the turbine section above the melting point of the alloys used, as well as high atmospheric pressures and issues related to velocity and vibration of the turbomachinery.

`p4` [01:28] So what we see here is the general sections on the engine. You have the inlet section where the air comes in, and then you have your fan blades. You have the compressor section which consists of both LPC, low-pressure compressor, and high-pressure compressor. And then from there you have a combustion chamber where ignition actually occurs. From the combustion chamber it goes into the turbine section, which is where the thrust in the engine comes from. And from the turbine section it then goes from a high-pressure turbine to a low-pressure turbine and out the exhaust.

`p5` [02:12] So the example shown here was for a two-spool engine, which deals with how the engine actually rotates. And this isn't an aero-astro class, but there are elective classes on engine design. One of the things to be cognizant of is that the speed at which the engine rotates and the temperatures at which you want the turbine inlet to reach all deal with the efficiency of the engine and all have constraints. So for a two-spool engine you have constraints that the various spools have to operate independently but together at a fixed ratio. You have to understand that there's mass flow constraints, power and energy balance constraints between the compressor and turbine sections. And if you don't have those, what can happen is you can either get surge or stall conditions in operation, or you can get vibration.

`p6` [03:13] So for the compressor section, it's the aerodynamics. What happens is you have the air come in, you have to actually compress it through the various stages of the LPC and HPC. And then at that point when you go into the turbine after combustion, it's the turbine inlet temperature that drives the efficiency of the engine. You want to get as high as possible turbine inlet temperature so you can get the best efficiency overall in the engine. And this is actually — now they're at the point where the turbine inlet temperature is above the melting point of the nickel-based superalloys, or whatever alloy they typically will use in that section.

`p7` [04:05] Well, if we're looking at this chart here, what happens is from the various sections, right — as you have the inlet through the fan section, you're at a low temperature and low pressure. As you go through the LPC, which, you know, the total number of stages between the low-pressure compressor and high-pressure compressor is typically 12 to 19 stages. So if you had 12 LPC stages and 7 HPC stages, through each one of those stages you have both a temperature rise and a pressure rise, to the point where it then goes into the combustion chamber. Ignition occurs at about 40 atmospheres, and this is in degrees Celsius, but it's over 2500 Fahrenheit — that's where your ignition occurs. And then as it goes through the turbine section is when the work is done on that section. Work is done on the engine in the form of thrust, which runs the engine. And as it goes through the turbine section and out the exhaust, there is a drop in both temperature and pressure.

`p8` [05:21] And just one other thing. This image here shows various material selection options in the various sections of the engine. So what you'll see is in the turbine section a lot of times you'll have what's called nickel-based superalloys, because they are able to withstand the high operating temperatures and pressures, and they have good oxidation resistance in that environment. In the fan and compressor sections you'll either see stainless steel type alloys or titanium-based alloys, with Ti-6Al-4V being the most highly used alloy.

`p9` [06:07] So what is a critical part? So the FAA, Federal Aviation Administration, defines engine life limited parts, LLPs, as rotor and major static structural parts whose failure is likely to result in a hazardous engine effect. So hazardous engine effect, it means uncontained engine, which means that some part — whether it be a disc, a blade or vane, or another part — can actually pass through and be released from the engine in operation. They also have contained engine events, and Professor Eagar mentioned that in one of the previous lectures. Something like that can happen and you might not even know it happens during a flight, and it might just result in them shutting down that particular engine. Whereas if you have an uncontained engine event, the NTSB will get called in and there'll be a large investigation, because oftentimes when you have an uncontained event, it results in catastrophic failure and more times than not fatalities and critical accidents are involved.

`p10` [07:22] So one of the images here, I believe this was the nose of the plane after the Pensacola, Florida crash. Couple more images — a lot of these images are taken from NTSB when they're on site to do their accident investigation and reconstruction. So what you're seeing here would be a fan hub section that has, you know, complete fracture and was released. And there was on the news a couple weeks ago, I guess, the cover to an engine came off during flight, and the news was showing the engine vibrating back and forth. What happens when something like this happens is a lot of pieces in the engine can be released, and oftentimes they either have to scrap the entire engine, which is millions of dollars loss.

`p11` [08:22] So the industry data has shown that manufacturing-induced anomalies — so in the forging and casting processes themselves — account for about 40% of the rotor cracking events, for data up to 2010. And the FAA every six years or so puts out a report on a whole list of uncontained engine events and what their cause, the location, and whether human factors, things like that, were involved. So about 40% of those deal with manufacturing-induced defects in the fabrication of the component.

`p12` [09:11] So uncontained engine rates — this, I don't know if it's gone up or down since then, but there was about three events per year from data from 1984 to 1989. Material issues, which has become less of a problem since they've gone to triple melt practices and vacuum arc remelting; manufacturing issues; maintenance issues — most of the plants have improved since the 80s on those issues.

`p13` [09:47] So because there was some critical catastrophic failures in the 80s, what happened was the FAA decided to set what's called a safe life approach to these critical parts, meaning that whether they still had useful life left or not, they would have to be retired from service based on X amount of cycles that they reached. So it wasn't retirement for cause, meaning that, you know, the component, the alloy had basically reached the end of its life due to, you know, the environment. It was retirement based on a preset number of cycles that the engine would reach. And in their fracture mechanics calculations they use 0.03 inches long by 0.01 inches deep as their input to determine what number of cycles would be allowed.

`p14` [10:54] So the lifing methodology requires coordinated engineering, manufacturing, service, maintenance plans, because you have various numbers of life-limited parts. They're manufactured from different alloys, and based on cycles and based on the mission profile, of whether you're doing little jump flights, one-hour jump flights, or whether you're doing 16-hour flights halfway across the world — the mission profile and the environment the parts undergo will affect how often maintenance has to be performed on them.

`p15` [11:35] So one of the main things is control of the grain structure and microstructure, and this relates to nickel-based superalloys as well as titanium-based alloys, is the primary determinant of the manufacturing properties while it's in service. But what happens is, at least in the turbine section, because you're operating at such a high temperature, there's ways that the airplane companies and the OEMs, which is original equipment manufacturers — because that turbine inlet temperature is so high, they've had to now design more intricate methods.

`p16` [12:12] So this here, this is a turbine blade here. What you'll see is they actually laser-drill in cooling holes. And Professor Eagar, I think in one of the previous lectures, showed one where you can help open it up, and you have various cooling passages that run inside this blade. So air actually comes in, passes through to cool it while it's operating so it doesn't melt in service. The other thing that they do on the turbine blades is they put what's called a TBC, a thermal barrier coating, which is a ceramic-based coating, and that also has laser drills put through it because you're operating beyond the melting point of the nickel-base superalloy. So you can pass that along.

`p17` [12:58] The other thing on here, this is a duct segment. What you'll see is when they do non-destructive testing on it, they'll either do — for this they'll do eddy current tests. But what you'll see is this part got rejected for a crack above 20,000ths. So we're not talking about really large cracks like you'd see in structures, whether it be a bridge or something else where you actually can contain larger cracks. For airplane engine sections, these parts will get rejected if the cracks are thousandths of an inch.

`p18` [13:43] So the processing steps are key. And when we're talking, each one of these blades is probably five thousand dollars. And because of the high alloy costs, you have hundreds of blades, you have multiple sections, right? So we talked about, each stage has a hundred blades approximately, and each one of those blades is five thousand to seven thousand five hundred dollars. So it starts adding up, you know. In an engine, the engines on an airplane are about twenty to twenty-five percent of the total cost of the structure. So you have to make sure you have appropriate melting procedures, forging processes, heat treatments. All these things come into play, and if any one of them have upsets involved, they may have to reject these parts. And they're high-value parts, so a high reject rate is unacceptable for the owners and operators.

`p19` [14:47] In terms of the failure modes for these types of engine components, very important failure modes to consider include high cycle fatigue, low cycle fatigue. So every time you go up on a plane and you have a takeoff, you have cruise, and it goes through its various mission profile up to landing. So what happens is, you know, you have a pressure and depressure, which is a cycle. So every time you're on a plane, it undergoes cyclic stresses. So you figure these planes operate, you know, basically non-stop — it goes from one location to the next, it starts acquiring cycles. So both high cycle fatigue, low cycle fatigue are very important, as well as creep because we're dealing with high temperature mechanical degradation. So you have thermomechanical fatigue due to temperature gradients and load variations.

`p20` [15:57] And just as an example, on a disc, the temperature can vary from 300 degrees at the hub to over a thousand degrees at the rim. So if we're talking on a disc section, even on a single disc, you have between the radial direction over 700 degrees temperature gradient in service. And what happens on these discs — what you'll see here is the manufacturing, it's very critical. This is your dovetail attachment that the turbine blade actually has to fit in. Every turbine blade goes into one of these dovetail attachments. So the tolerances are very tight, because if you have a manufacturing issue from the milling process, that will be a little stress concentrator, and you'll start getting cracks at the dovetail attachments.

`p21` [16:51] So one of the things they design for in the disc sections is what's called the burst speed, which is the speed in your design input at which you have to prevent against the disc actually fracturing and bursting while it's running. That is typically about 1.3 to 1.4 is the factor that they use beyond what the design speed. So you do have safety factors already accounted for, but the components operate at pretty aggressive temperatures and pressures, and they really push the limits of the design over the years.

`p22` [17:32] So titanium alloys — this relates to the Sioux City, Iowa incident, which was a fracture of a titanium component. Titanium alloys are allotropic, which means they exist at more than one crystallographic phase depending on which temperature you're at. So at room temperature they're hexagonal close-packed, and this is what's known as the alpha phase. Around 1620 Fahrenheit there's a transformation from the alpha to beta phase, and the beta phase is body-centered cubic. So the titanium alloys actually change their structure depending on what temperature you're at, and this needs to be accounted for in your heat treatments and the forging and casting processes that they undergo.

`p23` [18:25] We'll talk about Ti-6-4 because it makes up about 60% of the total titanium-based alloys production. But what happens is you have to add stabilizers, because titanium alone won't give you the properties you need. So what happens is you start adding what's called alpha stabilizers and beta stabilizers, to give you mechanical properties, to give you oxidation, corrosion resistance and other various properties that are needed in service. So the alpha stabilizers include aluminum and oxygen, and the beta stabilizers, vanadium, molybdenum. And what happens is as you start adding more and more alloying elements — and this is the same as true for nickel-based superalloys — it gives you more and more opportunities for localized areas of concentration where you can ultimately get brittle failure, inclusions, or other issues if you don't do your forging, casting, and heat treatment appropriately.

`p24` [19:38] This image down here, it's what's called alpha case. So what happens is on Ti-6-4 alloy, you get oxygen diffusion into the alloy, and what happens is oftentimes it'll get this rust-looking appearance on it. So they have to mill that off, so you can see a distinct difference between the alpha case region and the region that's been machined. And all these things have to be taken into account, and especially for people who work in the manufacturing facilities, because you don't want to leave material just laying around, because you'll have oxidation reactions that are undergoing. So that ties into people who do the supply chain and the movement of the material through the plant.

`p25` [20:36] So one of the issues with Ti-6-4 is you have an inherent microstructural variability of the alloy itself, because you have two various phases — you have an alpha phase and beta phase. And what we're seeing here in these micrographs are, if you look closely, you can see these are grains. So there's, you know, various grains here, and what you're seeing is — this is beta grains, the darker colored, and the lighter colored are the alpha grains. And they're distributed in various proportions depending on, you know, the chemical composition and just the manufacturing process. And you're always going to have variability from one batch to the next. So these are things that you can't really design against, you have to just take into account when you're doing, you know, mechanical properties. You have a range, it's not just a single value. And you have to understand that if you have isolated regions where there's either all beta grains or all alpha grains, that's not wanted. You want a random dispersion of the grains throughout the structure.

`p26` [21:48] One other thing just to point out for the titanium alloys, it's a — it's what's called a Widmanstätten structure. It translates into a basket-weave structure. And just a little metallurgy since we are in a material science class.

`p27` [22:08] For the nickel-based superalloys, some issues — segregation is the main issue in the forging and the melt processes that are critical for the nickel-based superalloys. What happens is, as you have a large ingot or billet, as it cools the outer part of the billet will cool at a different gradient than the inside part. And what can happen is on a large structure, whether you're in the center or on the ends, you can have segregation that occurs if it's not cooled in a controlled manner. So what happens is you can get segregation, it results in various grain sizes. And so what they do typically with nickel-based billets is a process called hot topping. So they know they'll get segregation based on the cooling, so they decide that if we can control where the segregation occurs we can then remove that, and basically that goes back in and they remelt it and reuse it. So it's a process called hot topping. They take off about 7% from either end where they expect the segregations to be.

`p28` [23:28] But now if you have an upset condition in the plant and you have segregation somewhere else that you don't expect after you do your hot topping process, you can get other issues, which could include carbonitrides, which are slag stringers; white spots and freckles are various forms of segregation. And what you see here is just some SEM images of white spots and freckles in a nickel-base superalloy. And porosity is another issue due to diffusion effects.

`p29` [24:07] So for titanium alloys there's two main types. So the type one defect is called a high interstitial defect, and this is an alpha region that has a higher hardness than the surrounding material. Now one of the things that happens when you have a localized area of high hardness or not — that's where your crack initiation will occur. So you want to try to avoid having brittle regions in these components that are spinning at 20,000 rpm and operating at 2,200 to 2,500 Fahrenheit and high pressures. Because if you have a brittle region, it often will end in a catastrophic type fracture. So the brittle region and the high interstitial defects are often due to localized nitrogen, oxygen, or carbon components in the alloy melts. This is also known as a hard alpha inclusion or a low-density inclusion.

`p30` [25:15] The second type is the high aluminum defect, which is an aluminum-rich alpha region that is over multiple beta grains. So depending on whether you have the alpha grains or beta grains, because you have various stabilizing elements, you will have different types of defects when you look at it under a microscope based on the elements in each one of those defects. The third one is a high-density inclusion — this relates to refractory elements in the melt.

`p31` [25:58] So just a quick slide on in-service damage for blades, and you'll actually see an image in the next slide. So you can get multiple types of damage degradation mechanisms while these things are in service, and that's why every couple years they will do a full teardown of the engine and they'll do a visual, they often do penetrant inspection, to try to determine if they have to repair the blades before they put them back on.

`p32` [26:32] So locations on various types of degradation mechanisms — you can get nicks and dents on the lead, oftentimes the leading edge, due to foreign object damage. So actually on the engines, before they certify an engine, they'll do various tests. So they'll do an ice test where they put ice chunks through. I have a video where they throw dead chickens through the engine and they do a chicken ingestion test. And, you know, if you guys have seen the Miracle on the Hudson and Sully, it actually happens — you have bird strikes. When you operate in rough weather, these things are going through the engine while you're going through the air, so you have to design against it.

`p33` [27:20] So locations for foreign object damage: tip, where oxidation and corrosion are a big issue. What happens over time is the thermal barrier coating, which is only, you know, microns to mils in thickness — it will wear away over time just due to the harsh environment. And once the thermal barrier coating wears away, you can then get corrosion and oxidation, and once it initiates it propagates fairly quickly. Issues you can get: cracking at the root section and the dovetail connections; you can get creep cracks mid-thickness of the blades and vanes, as well as knife edge seal sealant loss at the shroud interface.

`p34` [28:08] **Student:** *[question, inaudible — about creep location]*

`p35` [28:10] Yeah, well, because what happens is, a lot of times these blades are made from a single crystal process, that they're either columnarly elongated or it's a single crystal. So that's why you often see — because creep is temperature-based deformation, you'll see it in the mid-thickness. So different degradation mechanisms have different hotspots. So foreign object damage is often on the leading edge because it's a real thin edge. Tip, where oxidation, corrosion is also often at the tip here. And then creep is oftentimes, like, you know, mid-thickness of the blades. So different locations have to be evaluated for different degradation mechanisms.

`p36` [29:06] And what you'll see is this was actually taken out — well, it was taken out of an operating plane. What happened here is the thermal barrier coating wore away, and a mechanism called sulfidation occurred. This was related to — it was related to where the petrochemical was located, the environment for the gas that they got. It affected the rate of corrosion for this particular engine. But this was operating for multiple cycles before they pulled it out. Most people don't realize that the engine can withstand these types of defects in service, but this is one of the reasons why the FAA has gone to the safe life methodology.

`p37` [30:08] It's based on low cycle fatigue, ties into trying to design against a brittle fracture mode. What you'll see is, if you look at US Air Force durability reports or FAA design-based reports, a lot of it's based on empirical observations. So, you know, the various OEMs have numbers that they've used, and one of the things is, as the engine design changes, you have to see whether those empirical observations need to be adjusted or not. If you're changing from nickel-based superalloys to another type of alloy, or if you're then changing wing designs, fuselage designs from metallic components to carbon fiber or other types of components, all these things are intertwined together in the design of the engine.

`p38` [31:09] So the empirical observations, I guess, they change based on — each aircraft has different ones. So as the aircraft have progressed, the observations and fleet-wide numbers change. As of 1999 — and these numbers have gone up quite a bit since 1999 — the number of US and European aircraft over 25 years old, 2100. I think that number is significantly higher today. And just at the time, it's a rule of thumb, about 20,000 US domestic commercial flights every day. So we're talking, there's a lot of parts up in the air. If you guys have ever watched the news where they show the flight tracker, it's, you know, it just looks like a whole bunch of dots in the sky at any one time.

`p39` [32:08] So what do they do to prevent against those types of degradation mechanisms and defects? Oftentimes they'll just — when the parts come in, they'll do a visual inspection. That's the cheapest way, it's the first line of defense. It has limitations, though. You can't detect internal flaws. So if there was a flaw on the inside of the turbine blade rather than on the surface, you wouldn't be able to see something like that from a visual. If it was an issue in one of the cooling passages, you can't see that with just a visual. There's also a limit of detection based on the inspector that they use. Basically they say it's a quarter of an inch. Now there's variability from inspector to inspector, so there's a range to that. But the limits of detection that they use as their inputs in the design for fracture mechanics and other calculations is about a quarter of an inch for a visual.

`p40` [33:09] They often do, in conjunction with just a regular visual, a penetrant inspection. So FPI, fluorescent penetrant; LPI is liquid penetrant. So they will spray the component with the developer, it operates by capillary action, and then with fluorescent they'll put a blacklight over it, and if you have a crack it will light up, and that's your indication. So fluorescent dyes render indications of cracks or other surface — under UV light. So one of the things is it's fairly inexpensive. You can perform the inspection on complex parts such as blades — you can do it in the root section, you can do it along the thickness of the leading edge, trailing edge.

`p41` [34:07] One of the things is, it takes time. If you're doing a penetrant inspection, oftentimes you have to let it sit for 20 minutes to allow the capillary action to go into what may be a crack or not. Takes about 20 minutes. So the whole test takes about 30 minutes — what to set up the prep for the test, the letting it sit, and then putting the blacklight or whatever over it. It's about 30 minutes. So the time is one of the big disadvantages. Sensitivity and reliance on inspector is another big disadvantage because of the variability involved.

`p42` [34:49] So I guess the main point is there is no one single bullet NDE technique that they can use. So they try to use multiple techniques. They can do ultrasonic inspections for subsurface defects. But when these things go in for maintenance in the plant, they have to perform these things before it'll be allowed back into service.

`p43` [35:16] So this comes to United Airlines Flight 232, the case study, what happened. And what we're seeing here is the cover of the NTSB report. And for you guys who have to do research or work in aerospace industry, NTSB publishes — for any uncontained event, they have various categories that they listed under. So category three and category four deal with when an engine component's been uncontained and is released. And for each one of those, they write one of these reports where they'll give you the background, and they give you root cause and ways to mitigate future issues.

`p44` [36:03] So this is the NTSB report for this particular incident. What happened was, there was a catastrophic failure of the stage one fan rotor. And why this is such an important case study is, when the fan rotor fractured — and you'll see it in the next slide — it resulted in the loss of all three hydraulic systems that controlled the flight controls. So when that happened, the hydraulic lines were severed or fractured, and the pilot no longer had control — that, you know, whether he could control through thrust and lift. What he had to actually do is do it manually, since he lost his hydraulic controls.

`p45` [36:50] What happened was, upon the crash, there was a hundred eleven fatalities. There was, I think, two hundred seventy-five people on board, not including the crew. So about another 11 crew members and 275 passengers. Out of that there was a hundred eleven fatalities and I think another 75 or so critical injuries. So that was a very significant event in terms of loss of life.

`p46` [37:17] It was a General Electric aircraft engine, CF6-6 engine design, and that's where the rotor came from. The part that fractured was not found until three months after the incident. And some female farmer found it on her property. So one of the things is, when NTSB has an accident, they have an area that they'll comb for evidence. Because this was an uncontained event, they didn't know where to look for the rotor, which was the critical piece of evidence that they needed in the investigation. And three months later, you know, woman's on her property and found it.

`p47` [38:02] And what we'll see in the slide after this is — this is related to the hydraulics. So what happened was, when the rotor fractured, the loss of the disc, as it came uncontained through the engine, that's where it severed the two hydraulic lines. And the actual force of the fracture caused the other hydraulic line not in the near vicinity to stop operating as well. So they lost all the hydraulics, and the pilot had to manually, based on mass and thrust and drag — is how he just did it, by feel — to bring the plane down. So the fact that anyone survived, it's pretty incredible that he was actually able to save anyone's life.

`p48` [38:53] So this was the disc section that was found three months after the incident. It was found at — what you'll see is, basically, it was in two main sections. There was a small piece that was missing that they weren't able to recover. But what we see when we do failure analysis and root-cause evaluations is, all right, you either look for something that's brittle fracture where you can almost make the two pieces back together, or you'll have something where there's ductile fracture where there's plastic deformation and the whole part is warped. And these things all give you hints as to what the cause of failure was.

`p49` [39:38] No, this is the disc right here, and these are where the blades — some of the blades were still on. These are the fan blades.

`p50` [39:50] **Student:** *[question, inaudible]*

`p51` [39:59] No, this is the — yes, this was the first stage fan. So that means when that was uncontained, since it's the first stage of the fan, it had to go through all the other sections, which means that there was a lot of subsequent damage to the engine. It's in the background.

`p52` [40:15] **Student:** *[question, inaudible]*

`p53` [40:18] Yeah, well, that will be the subsequent slides when we look at — actually, that's when you look at the fracture surface and you'll do metallurgical evaluation to determine that. But then there's two principal fracture areas. So the first one has this circumferential — around the hub feature — and after the circumferential fracture, then it goes through the progression through the web and the rim. The second fracture region's based almost a radial fracture, meaning that it doesn't go through this tortuous path, you know, around the hub. It was basically — you have your bore, which is the innermost, then you have your web, then you have your disc and rim, and it's almost radial, almost a straight line right through.

`p54` [41:14] So how we — and this is just some information from the NTSB report. What happened was, final fracture, it was consistent with overstress, but it started at multiple fatigue cracks. So the multiple origin areas — those are often called ratchet marks when you look at a fracture surface, and you can see, rather than one single area, you have multiple origin locations. And they, off various fatigue cycles, they will grow and then meet up, and then you'll get to a critical crack size. Once you get to the critical crack size, the cross-sectional thickness is no longer such that it can withstand the operating stresses, and that's where your final fracture — it'll just, it'll be a fast fracture, and that's where the overstress fracture's observed.

`p55` [42:10] This is the write-up from the NTSB report. So what they found from the fractographic, metallographic, and chemical analysis was that it basically came from a hard alpha inclusion from the manufacturing. So the hard alpha inclusion was the origin, and from that it initiated a fatigue crack that grew, and it grew to a critical size and then overstress occurred. The key thing is that since it was from an inclusion from the manufacturing process, the NTSB report found that from the first cycle, the first — the virgin flight of the plane — that's where the crack initiated, on the very first cycle. And it went through multiple inspections where this was missed.

`p56` [43:01] **Student:** *[question, inaudible — about rotation speed]*

`p57` [43:13] I'll say, as a rough guess, 20,000 rpm. But if it's the fan section, it might be less than that. So 10,000, 10,000 to 20,000 rpm. The report would call it out, but they're spinning pretty quick.

`p58` [43:31] So this is your fracture surface. This is how you know it didn't happen upon impact with the ground. When you do a root cause evaluation, you'll get the fracture surface. So when they're talking multiple origin locations, you would look at this cross-section here, and you'll see the ratchet marks here. So this is — they progress in what's called beach mark formation. So it actually goes in a thumbnail fashion. A couple of these that I'll pass out. So what you would do is, you take a metallurgical mount and then you look at this under an optical microscope, and you'd lay it down in such a way that you can look at the surface.

`p59` [44:18] So what you're seeing in these two that I'm going to hand out — one is a weld with some lack of penetration in the weld, and the markings on the various sections are micro-hardness markings. So with the hard alpha inclusion, what it led to was a brittle region that would have local high hardness compared to the rest. So what you could do then, to confirm whether it was an inclusion or not, you could do micro-hardness on the part, as well as just by the visual features of the thumbnail crack fatigue crack.

`p60` [45:02] So what happens is, you have your origin region here, this is fatigue, progresses to the point where you have final fracture through the remaining cross-section of the fracture surface.

`p61` [45:16] **Student:** *[question, inaudible — about counting cycles]*

`p62` [45:19] Yeah, well, they can estimate. If they go to a high enough magnification, because it's cyclic, they can — they can see striations, but you can see cycles. It's, to try to back-calculate an exact number of cycles, it's difficult. It's easier to actually just go into the maintenance logs and the operating logs, because that — they'll keep track of the hours the engine's been running that way.

`p63` [45:56] So some key NTSB report findings. The hard alpha metallurgical defect was formed in the material during manufacture, from the ingot from which the disc was forged. All right. The defect was missed not only by ultrasonic inspection — it was missed by a macro inspection that was performed at the GE facility. And the reasoning in the NTSB report why they missed it was because they did the macro etch — there in the supply chain or in the inspection process, the macro etch was performed, I guess, upstream of the critical location where it should have been done. So they did the macro at one part, and then the part progressed through the plant where most subsequent machining operations were done. The macro etch should have been done after those machining operations, and that's why it was missed — because of when they did the macro etch, not the process of the macro etch itself.

`p64` [47:07] The other key thing is that liquid penetrant was performed only 760 cycles before the catastrophic failure, and they allowed it to go in, even though they noticed discoloration on the liquid penetrant. So this is a key case study because the FAA, as a result of the number of fatalities and the criticality, really went and changed the processes, both quality assurance, quality control, and the non-destructive evaluation processes that had to be performed in the plant.

`p65` [47:50] The hard alpha defect cracked with the application of stress during the first initial exposure to thrust. So first takeoff is when the crack initiated. As I said, fluorescent penetrant was performed only 760 cycles to failure. It was still allowed to go back into service. And one of the findings in the report, they noticed in the area around the inclusion there was discoloration, and the discoloration was attributed to the penetrant, what they use on the penetrant. So that was actually a fairly damning conclusion that led to quite a few changes to the quality assurance, quality control in the plant.

`p66` [48:50] So a quick cost-benefit. So there's insurance — you deal with failure like this, you have insurance issues after the fact, and it's how do you quantify losses and things like that. Some 2009 dollars: so an in-flight engine shutdown, about half a million dollars. A lot of these things you can get from either FAA reports, there's advisory circulars, but some of it is from airline transport associations or other aviation industry groups that publish these values.

`p67` [49:23] What I had done as part of my thesis was do a cost-benefit related to NDE missing indications and non-destructive inspection alone. So what I found was, in the period 1989 to 2009, there was three or four commercial accidents that could be attributed directly to non-destructive testing, either missing or improperly performing the inspection. So depending on what year it would occur, you try to put everything on an apples-to-apples basis. So it's, we're talking the same dollars, right? Same net present value of money. So you have past dollars, future dollars, you have to take into account interest rates, you have to take into account the Consumer Price Index, which is related to inflation. So a lot of these numbers you can get from the Federal Reserve. They change every year, like inflation rate changes.

`p68` [50:21] And then this value of approximately 1.5 million dollars for a life — that's the value that the Department of Transportation estimated a human life was worth in 1996. That number can vary greatly depending on potentially who a person is and the potential loss of future earnings. So I guess for the Sioux City Iowa case, it was basically an order of magnitude — like one individual, they placed fifteen million dollars, whereas the other average is about 1.5 million.

`p69` [50:50] So if we look at the four incidents in that twenty-year period, you have Sioux City Iowa is by far the most catastrophic of them all, compared to Carrollton flight, ValuJet, and the Pensacola crash. 111 fatalities, 47 serious injuries. So taking into account all these costs associated with injury, loss of the aircraft, engines, and things like that, this number trumps far and away — it was over eighty percent of all the costs associated in that twenty-year period. And those four were due to non-destructive testing issues. There's a lot of other events that weren't included in this.

`p70` [51:55] So the last slide is just on peripheral costs. Litigation costs can be ten to twenty percent of that final number, which is not taken into account. You have damage to the airline's reputation resulting in loss of revenue. And it was estimated that in the ValuJet incident there was a fifty-five million dollar loss in sales in the seven months following that ValuJet crash, just due to people not feeling comfortable flying with it. The public perception resulted in significant loss of revenue, sales revenue. And ultimately there's been catastrophic failures where the airline has rebranded and changed its name. So you don't hear about ComAir anymore, right, or other certain companies, as a way to deal with the poor public perception — they'll change the company name.

`p71` [52:58] So that's the last slide. If you guys have any questions, let me know. We're at the end here or so, but if you have questions I'll take any questions you have.
