Repository: r-h-taylor/eagar-corpus

# The Eagar Corpus

A three-layer searchable archive of the recorded teaching of
Prof. Thomas W. Eagar (MIT, Department of Materials Science and
Engineering, 1976–2022).

**Version:** 1.0.0
**Released:** 2026-05-16
**Zenodo DOI:** [10.5281/zenodo.20226049](https://doi.org/10.5281/zenodo.20226049)
**License:** code under MIT (see [LICENSE](LICENSE)); corpus data under
CC-BY-4.0 (see [LICENSE-DATA](LICENSE-DATA))

## What this is

Thomas W. Eagar (1950–2022) was Professor of Materials Engineering at
MIT, where he taught from 1976 until his death. Beginning in 2011 he
self-recorded his classroom lectures and posted them publicly on
YouTube under the channel `eagar.mit.edu`. The recordings span eleven
years and 23 distinct course modules, totaling approximately 170 hours
and 231 lectures.

This repository is a scholarly edition of those lectures. For each
lecture, the corpus provides:

- a **cleaned middle layer** (`layer2.md`) — YouTube auto-captions
  consolidated into paragraphed prose, with line-break artifacts and
  pure captioner errors mechanically corrected;
- an **editorial layer** (`layer3.md`) — paragraph-anchored, smoothed
  for citability, with self-corrections rendered to their corrected
  form and physical-object teaching moves rendered as italicized stage
  directions;
- a **case index** (`case_index.md`) — substantively developed cases
  mapped to a canonical clustering of the corpus;
- an **extended case-reference file** (`extended_case_references.md`)
  where applicable — brief mentions of canonical cases surfaced by a
  reconciliation pass against the canon;
- an **editorial register** documenting layer-3 editorial decisions;
- a **transformation log** documenting layer-1 → layer-2 mechanical
  rules;
- a paragraph-level **anchors file** (`anchors.json`) mapping layer-3
  citations to layer-2 paragraphs;
- a **metadata file** (`metadata.json`).

The corpus contains 1,676 deduplicated canonical case clusters
(`ontology/cases_aggregate_v2.json`), of which approximately 1,190 are
referenced in the lectures — 935 substantively (anchored in
`case_index.md` files) and an additional 255 as brief mentions
(anchored in `extended_case_references.md` files).

## Repository structure

```
eagar-corpus/
├── README.md                          this file
├── LICENSE                            MIT, for the pipeline code
├── LICENSE-DATA                       CC-BY-4.0, for the corpus
├── CITATION.cff                       machine-readable citation
├── corpus/                            the 231 lectures
│   └── lectures/<video_id>/           per-lecture files
├── ontology/                          canon and reconciliation outputs
├── pipeline/                          scripts that built the corpus
│   └── pipeline_refs/                 conventions + worked example
└── docs/                              methodology and schema docs
```

## What is not in this repository

**Source captions (Layer 1).** The corpus is derived from YouTube
auto-captions for the publicly-posted lectures on the
`eagar.mit.edu` channel. The raw caption text is not redistributed
here; YouTube's terms of service govern the captions themselves.
Researchers wishing to reconstruct Layer 1 may fetch the captions
directly from YouTube using the video IDs in `metadata.json`. The
`metadata.json` files include a `raw_transcript_sha256` field for each
lecture so reconstructed captions can be verified against the source
text the pipeline processed.

## How to cite

For the corpus as a whole:

> Taylor, R. H. (2026). *The Eagar Corpus: a three-layer archive of
> the recorded teaching of Thomas W. Eagar (MIT, 2011–2022),*
> version 1.0.0. Zenodo. [10.5281/zenodo.20226049](https://doi.org/10.5281/zenodo.20226049).

For a specific passage, cite the canonical lecture record and
paragraph anchor:

> *Eagar Corpus*, lecture `-6n9y2szRqo` (3.371 Structural Materials
> Selection, Fall 2014, lecture 11/13), §5.p8.

For more on citation conventions, see [`docs/citation.md`](docs/citation.md).

## Companion paper

R. H. Taylor, "Teaching Engineering as Practice and Science: A
Case-Pedagogy Corpus," *Journal of Materials Education* (forthcoming
2026). The corpus is the empirical basis of that paper.

File: output/v1/lectures/Aq3Q1CyX8uU/_raw_response_call2.txt (part 1 of 2)
<<<FILE: layer3.md>>>
# Lecture 4 — Plasma Arcs, Arc Ignition, Plasma Jets, and Heat Flow

*3.371 Fusion Welding, Summer 2013, session 4 of 6.*
*Source video: `Aq3Q1CyX8uU`.*

---

## §1. Transferred and non-transferred plasma arcs [00:30]

`§1.p1` In a transferred arc, we have the current going through the tungsten electrode and hitting the workpiece, and the current travels out the workpiece. In a non-transferred arc, the arc current never gets to the workpiece. It goes from the electrode to an air-cooled copper anode — that's the squiggly line in blue — and the current goes there, creates a plasma, and the plasma flame hits the surface. But it doesn't have the same heat intensity because it's not bringing the electrons with it. You actually have two airflows. This one will typically be an inert gas like argon. This one could be nitrogen or air or other things, depending on whether you're trying to weld or whether you're trying to cut. You can use a cheaper gas than argon.

`§1.p2` In fact for sheet metal work we have air-operated plasma cutting torches, where they use a hafnium electrode rather than a tungsten electrode, and they use compressed air. They don't have to use argon or helium to protect the electrode. They form a little skin of hafnium oxide on the surface of the electrode, and the hafnium oxide is fairly stable. You can get about a half an hour's worth of cutting out of these things. So now for sheet metal workers, these guys just plug into 110-volt wall power, have compressed air from an air compressor, and they can cut stainless steel or nickel-based alloys with just a compressed air torch using hafnium electrodes rather than tungsten electrodes.

`§1.p3` But in any case, this particular arc is basically a jet burner. Just like we said about flames in the very beginning, you could have an arc which is at constant pressure, such as this plasma transferred arc. It's constricted because of the cool copper around it, and so you get a higher current density than you do in a gas tungsten arc where the electrode would stick down beneath this. Over here you actually have a plasma jet burner, where you're essentially heating the gas at constant volume rather than constant pressure, and you get a very strong arc with lots of velocity. That gives you better conduction, convection, and radiation, but there is no electron heat flow. Non-transferred arcs typically give you around 2,000 watts per square centimeter, and the transferred arc will give you about 10,000 or 20,000.

`§1.p4` It turns out NASA likes to weld the space shuttle main tanks with what they call variable polarity plasma arc. We might talk about why they would use some sort of AC rather than straight DC for welding of aluminum, but on a high-conductivity material like aluminum, they like to use the plasma arc rather than gas tungsten arc, because the higher heat intensity with the higher thermal conductivity metal gave better results. So that's why we use plasma arc.

`§1.p5` In fancier plasma torches, like a big cutting torch for a plate line, this copper which is air-cooled here may be water-cooled, and so the torches get fairly complex. Here are some tips — one of the ceramic tips and one that's bonded to copper. These are just replacement tips from a modern plasma cutting torch.

`§1.p6` The whole idea of plasma processing or plasma cutting was sort of discovered serendipitously by a guy named Bob Gage, who was at Union Carbide Speedway Labs in Indianapolis, Indiana. In the 1950s he was studying gas tungsten arc torches without melting of steel, using water-cooled copper plates. For whatever reason he decided to drill a hole in the water-cooled copper plate, and what he saw was — he said he made the first plasma torch — the flame was shooting out through the hole in the copper. When I say plate, it probably wasn't much more than a sixteenth or eighth of an inch thick. But the plasma flame was shooting out through the hole, and he thought, that's interesting. Then he started thinking, could he use it for anything? And that's where they started looking at constricted gas tungsten arcs.

`§1.p7` Again, if you cool the outside of the arc, it heats up the inside. There are some plasma torches which actually use a swirl of water on the inside to cool things down — not so much for welding, but when they're trying to generate very high temperatures. Typical temperature in a plasma arc might be 20,000 degrees, but when people want to get to 50,000 degrees, they actually can cool the outside surface of the plasma with a water swirl and get 50,000 degrees in some of these plasma torches. I don't know of a commercial application for that, but sometimes people use it.

---

## §2. The boundary layer in a plasma and characteristic lengths [06:18]

`§2.p1` We talked about this surface boundary layer. In a plasma, how thick is that boundary layer? It depends on what process you're talking about.

`§2.p2` There's a paper back almost twenty-five years ago in the *Journal of Applied Physics* by Emil Pfender, professor at University of Minnesota, who spent his life studying plasmas and electric arcs. He and a student came up with four different characteristic lengths in an atmospheric plasma like an electric arc. The first is the recombination length. They call all these things lambda because it's a length. It's the recombination distance for an electron and an ion going back to forming a neutral atom, on the order of three-tenths to six-tenths of a millimeter — twelve to twenty-four thousandths of an inch. That's pretty thick.

`§2.p3` The next one is the energy exchange mean free path, the distance the electron travels to thermalize. The electron is being accelerated in the electric field. Remember the fluorescent lights — the electrons have a hundred thousand degrees temperature because we're at low pressure, and the electrons go long distances along mean free path before they hit anything. They're picking up energy much more rapidly than the ions, and that's why you get a two-temperature plasma where the ions and the neutrals are down around 100 or 200 degrees centigrade, and the electrons are at 100,000 degrees centigrade. The electrons are giving off the light. The electron goes about two-tenths of a millimeter before it has enough collisions that it comes to the same temperature.

`§2.p4` In an atmospheric pressure arc, the electrons are effectively the same temperature as the ions and the neutrals. It's local thermodynamic equilibrium, and high pressure is anything over a half an atmosphere. The electron mean free path, the distance the electrons go at atmospheric pressure, is about 10⁻³ millimeters. Anybody know anything about random walk processes? If something hits here and then hits there and then goes that way — Brownian motion — Einstein's doctoral thesis on Brownian motion, which is gas molecules hitting little dust particles and they move about randomly. You can show that they move out as the square root of the number of collisions. It's a statistical Gaussian normal distribution.

`§2.p5` So we have about 10⁻³ millimeters mean free path. Well, if it has to go 0.2 millimeters to be thermalized, that means about 200 distances of collisions. But you have to square that, because they're bouncing — if it hits here, it'll go off in a different direction. To actually get a distance of two-tenths of a millimeter, you're going to have 200 squared, which is about 40,000 collisions. So you have to have 40,000 collisions to thermalize.

`§2.p6` The last one is the Debye screening length. It's been known for some time that the distance over which an ion or an electron can see another charge is equal to the permittivity of free space times Boltzmann constant times temperature, the electric charge squared divided by the number density of particles. At one atmosphere that's about 10⁻⁵ millimeters. That's 10 microns — not very thick. But that's the distance over which an electron can even see a positive charged particle.

`§2.p7` If you start putting all these together, you can rationalize that the real thickness of that gas boundary layer that the electrons have to punch through is the energy exchange mean free path, about two-tenths of a millimeter — eight-thousandths of an inch thick. The electrons punch their way through. They have a collision distance of 10⁻³ millimeter, but they don't even see other charged particles over a distance more than 10⁻⁵. So they really are just ballistically going through there under a high voltage. That's where you get into the details of that physics.

---

## §3. How arcs actually ignite: Holm's contact heating [11:59]

`§3.p1` Now think of something very practical: how do I initiate an electric arc? It doesn't do you much good, particularly in robotic welding, if you can't start the arc. Arc ignition has been explained for over a hundred years by Paschen breakdown. If I bring two metal surfaces very close to each other, within a fraction of a millimeter, people found that the air could become charged and ionize, and you get breakdown of the air. They found that would be thousands of volts. Even today you'll read in welding handbooks that Paschen breakdown is one of the ways of igniting arcs.

`§3.p2` Then other people in the 1920s learned about field emission. In the 1920s when people started looking at tunneling, where electrons can go through a potential just by quantum mechanical effects, they started finding that at 10⁸ volts per centimeter you could actually start stripping electrons out of a piece of metal. That's sort of the beginning of vacuum technology — came out of x-ray tubes in the 1910s. By the 1920s people were trying to understand how the electrons got out of the cathode in vacuum tubes that they were generating x-rays with, and they started building electronics out of these vacuum tubes. As they tried to understand that physics, they learned through quantum mechanics that you could strip the electrons out, just pull them out, if you have a strong enough electric field.

`§3.p3` Somewhere in your notes you have a plot — sort of the Fermi energy plot. This is E equals zero of energy in free space, and you have a plot of the energy potential of an electron in free space, distance going this way. If the electron's sitting out here in free space, this is the Fermi energy — the highest level of the electrons in the conduction band of the solid. This is the work function, the voltage between here and here, which is four or five volts. If you have an electron out at one micron away, it has zero energy. As it gets closer and closer to the metal, it wants to become bound to the metal down to the Fermi energy.

`§3.p4` If I now apply an electric field gradient, I can take this potential and bend it over. If this field gets to 10⁸ volts per centimeter — voltage versus distance, the slope of this line — I essentially drop the potential, and as I drop the potential, the barrier for an electron to get out drops by this amount. At 10⁸, all of a sudden the electrons can just go out by quantum mechanical tunneling. The distances are in the 1 to 10 nanometer range, so we really are in quantum mechanics. That's field emission.

`§3.p5` People later learned that Paschen breakdown was nothing more than field emission. If I get down to a tenth of a millimeter separation and a thousand volts, that's 10⁻⁴ times a thousand — 10⁷ volts per meter, getting close to 10⁸. If you study surfaces, they're actually very rough, and you get an enhancement of the field at the surface peaks. They found you could get easier Paschen breakdown with rougher surfaces.

`§3.p6` It's most difficult to get Paschen breakdown or field emission on a liquid surface. Liquid mercury is harder because liquids don't have any peaks. But when you start getting to these voltages, even on a liquid surface, the electric field can actually create little peaks of liquid. It'll pull the liquid right off the surface. It starts defeating the surface tension, and you can get little peaks, but it still takes a greater field to do that.

`§3.p7` In any case, Paschen breakdown and field emission are essentially the same physical process. But I have X's beside them, because neither one of them is the way we strike arcs, even though the welding handbook will tell you this is how we strike arcs. In fact in the 1940s, a guy named Ragnar Holm came along. Ragnar was one of these German scientists. Everybody knows the German scientists were the best scientists up through World War II — actually even after World War II. If you look at the MIT curriculum in the 1880s, you were required to take German, because all the good science was published in Germany.

`§3.p8` The famous names in quantum mechanics — Pauli, Niels Bohr, de Broglie was French, Albert Einstein was Austrian, but anyway they're all Prussians. You had to study in Germany if you wanted to be a great physicist or chemist all the way up through the 1930s. The guy who founded Caltech, the greatest US physical chemist [Arthur Amos Noyes], had been president of MIT. He had studied in Germany around the turn of the century. You had to take German as an MIT student so you could read the scientific literature in the 1880s and around 1900. After World War II, we brought all those great scientists back — if they hadn't already come back because they were Jewish — people like Werner von Braun, who was head of their rocket program.

`§3.p9` Ragnar Holm was an expert on electrical contacts. Ragnar and his wife both had PhDs. *[Tom produces a book.]* This is the fourth edition of *Electric Contacts*, Ragnar Holm PhD, in collaboration with Else Holm PhD, both of Saint Marys, Pennsylvania. His wife was Else. They wrote a book but he got all the credit. He went to work for Westinghouse on electrical contacts. He wrote the first definitive book on electrical contacts. Today the IEEE has a Holm conference every year named after Ragnar. This is his book.

`§3.p10` In this, Ragnar described the heating that occurs when you have two electrodes initially in contact, with zero voltage, and you start to pull one away from the other. Initially the electrical contact resistance is a low value because you have some pressure of these two electrical contacts. But as you pull them apart, the pressure decreases. It has to go to zero. So as it decreases, the resistance increases.

`§3.p11` If you solve for a little microscopic asperity contact and idealize, you can solve Laplace's equation and it tells you the potential field for the voltage. You can solve for the voltage across this thing as you're pulling it apart. Ragnar goes through this. It turns out the voltage field is also equivalent to a temperature field. The temperature field equation is also Laplace's equation. Have you had Laplace's equation yet this summer? It's basically just looking for potentials. Stress concentrations are Laplace's equation. Voltage isopotentials, thermal isotherms, all come from solving Laplace's equation.

`§3.p12` You get these nice uniform contours of either temperature or voltage. Since mathematically voltage and temperature end up being equivalent, you can end up with a temperature equivalent to a voltage. This is what Holm solved for. The melting voltage of copper is 0.41 volts. The melting voltage of tungsten is 1.1 volts. If you look in the back of Holm's book, he has a table of various materials, and he has calculated the softening voltage — U is his notation for voltage — melting voltage, and boiling voltage.

`§3.p13` For silver, it softens at 90 millivolts equivalent temperature, a third of a volt for melting and three-quarters of a volt for boiling. Iron has the melting voltage but not the boiling voltage. Even molybdenum has a boiling voltage of 1.1 volts. He has tungsten carbide and cobalt. These melting and boiling voltages are all on the order of less than a volt or less than two volts. Which means if I pull a metal contact away from another metal surface, even with very small voltages in my power supply, I will boil the material at some of these little asperity contacts as I pull them apart. If I boil the material, I'm going to get a bunch of metal ions, and those metal ions will cause breakdown — they'll give up electrons and I'll strike an arc.

`§3.p14` So the way you strike an arc in practice — when you're welding you tell the students, you don't try to wham the surface, because anyone who's ever welded knows you stick your electrode and weld the tip of the electrode right to the metal. That's not so good. You come in at an angle, you graze the surface, and as you're pulling off, you're going to boil iron, and that's going to cause your arc to strike. So it's touch start.

`§3.p15` **Student:** [inaudible question]

`§3.p16` No, it's because the basis of the process equation is the diffusion equation, and you're diffusing heat from that surface.

`§3.p17` **Student:** [inaudible follow-up]

`§3.p18` Right, yes, if you want to think of it that way, that's the correct way. You have a very small contact, and your power is not going to zero as fast as your cross-sectional area is going to zero. So your power per unit volume essentially goes to near infinity. The way they got this equivalence — Holm used the relationship between electrical conductivity and thermal conductivity for metals. It works pretty well. It doesn't work perfectly, but in terms of understanding things, the point is, a very light touch and pulling something away breaking that circuit will always cause an arc.

---

## §4. Light switches, cadmium, and high-frequency arc ignition [26:54]

`§4.p1` That's true when we turn the lights off here. You break that circuit and you always get a little arc in that switch. The reason you have to pay two or three dollars, or four or five dollars, for your light switch is that there are two silver contacts in there, and the silver contacts are silver-cadmium oxide. They have about one percent cadmium oxide. Cadmium is not like thorium or cerium oxide in tungsten where you have an easy electron emitter — although to a certain extent, cadmium is an easier electron emitter than silver or any other metal. But silver has very good thermal conductivity. Cadmium, for reasons that are still not completely understood, will double the amount of current.

`§4.p2` It's not the same thing as thoriated tungsten — thoriated tungsten will double the amount of current too — but the physics are a little different. It does have to do with electron emission partly, for both of them, but there are other complicating factors. You have a little bit of silver-cad oxide. Pure silver contacts are good for about 7 amps. That's a 15- or 20-amp light switch. If you didn't have the cadmium oxide in there, you would get arcs when you turn the light off, and those arcs might not get blown out. And if they don't, you burn down the house.

`§4.p3` The Swedes proved this. The Europeans are very environmentally conscious. About thirty years ago they realized, oh, there's one percent cadmium oxide in that light switch and cadmium is toxic, and therefore I'm dying every time I turn off the light. No — there's not a huge amount. The father of toxicology, in 1500 AD, Paracelsus, said the dose makes the poison. My father used to always tell me if you eat enough ice cream it will poison you. The Swedes decided to outlaw cadmium in their silver contacts for their light switches, and within three years they were burning down so many houses that they decided it was okay to be poisoned every time you turn off the light switch. It was better to be poisoned than to die in a fire.

`§4.p4` The fourth thing that causes arcs to ignite is high frequency. If I go all the way down here, I have yes and yes by separation of electrodes initially in contact, and by high frequency. These are the two ways that we initiate arcs in welding. Paschen breakdown and field emission — that's what you read in the literature and a lot of welding textbooks — forget it, it's wrong. We initiate by either touch start or high frequency.

`§4.p5` If you go into my lab and look at the power supply — anybody ever welded aluminum? You welded aluminum, you use high frequency, right? They basically generate the high frequency by passing the welding current through a little spark gap. You have to replace these spark gaps on the power supply from time to time because they wear out. You're generating, over about a half a millimeter, putting all the electric current through there, and the arc itself generates a lot of radio frequency.

`§4.p6` Lightning generates radio frequency too — it's just a big electric arc. We have seventeen stations located around the United States that pinpoint every lightning strike that hits the earth, by picking up the electromagnetic interference. They can tell you how many amps are in that lightning strike. By triangulating from these seventeen stations, they can tell you within three to five kilometers of where the strike hit the ground. It's called the National Lightning Detection Network.

`§4.p7` In welding we impose a high frequency by jumping a gap in the power supply before it gets out to the workpiece, and that high frequency can break down the air — not by Paschen breakdown — but if I come within a millimeter of two metals and I have enough high frequency, the high frequency can cause oscillations of those electrons on the atoms and cause them to ionize. Once they ionize I get the conductivity I need across the gap to start the arc.

`§4.p8` In welding aluminum, where we have a very stable oxide skin, we like to use high frequency to stabilize the arc. Otherwise you're welding aluminum and your arc might go over to one of the areas that's high in oxide, and the arc might extinguish because you basically have an insulated layer there. Or it might extinguish momentarily, for a fraction of a second, but that's enough to disturb the fluid flow in the weld pool and make a lousy weld bead. With high frequency overlay, you can get a much more stable arc. So on the power supply you can have high frequency off — if I'm not welding aluminum or magnesium I don't need it — or on just for the first three or four seconds, then it goes off automatically. Or you can have it on continuously. The switch has three positions to stabilize the arc.

`§4.p9` Which is why if I go back to NASA, they like to use variable polarity for plasma arc welding of the space shuttle main tanks. The US Navy, in welding their aluminum ships — you go in a shipyard, you'll probably find people are using high frequency for the aluminum, and also using variable polarity plasma. Variable polarity plasma is a form of AC that helps break up these surface oxides. Straight DC welding of aluminum is not the most stable process in the world. People like to use AC for aluminum.

`§4.p10` One of the theories is that the argon ions, when you're on the negative half cycle, will be thrown against the surface and break up the surface oxide. There may be some truth to that, but it's probably more complex. We don't have to get into all the details of the plasma physics and cathode spots.

`§4.p11` **Student:** So we talked about high frequency and separation of electrodes, but how does that relate to spark plugs? Spark plugs have an arc across a small gap, right? Really high voltage?

`§4.p12` No — you have a transformer that brings your spark gap in your automotive engine to 12,000 volts or so. The fancier ones nowadays actually have the transformer right on the plug. In the old days, in your distributor cap, you would have the transformer in the distributor. When I used to do the tune-ups on my car, you'd replace the coil — you had a little transformer coil in there. The spark on the distributor cap had a high frequency component. It was already high voltage, high frequency to help get the spark.

`§4.p13` But the main thing they do on spark plugs now is they tip them with platinum, because platinum doesn't oxidize, so it's easier to start the spark. They use a little platinum ball about a tenth of a millimeter in diameter, maybe two-tenths, and they weld it to the tip of the tungsten in a little projection weld, just ram it into the surface. Platinum tip plugs cost you twice as much, but they last ten times as long, hopefully. But it is high frequency and high voltage.

`§4.p14` You'll get radio frequency noise if you're welding with a high frequency aluminum power supply with the radio on. You're generating lots of radio frequency interference. But the welding equipment suppliers have to shield from that, so the Federal Communications Commission doesn't get upset with you for destroying everybody's radio transmission all over. Except now it's all digital, so who cares.

`§4.p15` So for robotic welding, you could use high frequency, but high frequency is just another wear component in your system. One of the problems with plasma arc welding is those little tips — the replaceable tips — last about a half an hour. When they first started coming out, they lasted about five minutes. That's one of the reasons plasma didn't just get picked up immediately. They've improved the cooling and the design, so now they get about a half an hour. But it's still another expendable, a maintenance item, and as you know, if maintenance is required, it won't get done, and therefore you'll have lousy welds. So people tend not to use plasma unless they have to for the higher heat intensity.

`§4.p16` We'll take five minutes and come back. About the spark plugs on cars nowadays — they have the high voltage transformer right there on top of the spark plug. Each spark plug wire has a little transformer in it. The reason is, you lose the highest frequencies of the high frequency the longer the distance of the cable. It just doesn't transmit well. If they put the high frequency spark right down there next to the electrode gap, they get more efficient sparks.

`§4.p17` They don't even have a distributor cap anymore. They're firing low voltage circuits, and that goes into the transformer right there on top of the spark plug. Of course, if you have fuel injection, all this is sort of irrelevant. You still have spark plugs, but it works a little differently with fuel injection. I'm not an engine person anymore. I used to know about it when I had to change the oil in my car myself.

`§4.p18` **Student:** [inaudible]

`§4.p19` Yeah, you have to worry about timing and everything else.

---

## §5. Plasma jets: the Maecker effect and arc dynamics [39:24]

`§5.p1` Now let's talk about things that are a lot more practical: plasma jets in welding. I mentioned them briefly. What causes the plasma jet? In a flame coming out of a torch, we have the chemical reaction and the heating of the gas which causes a volume expansion. We have the same thing when we heat the gas with an electric arc — we get a volume expansion. That volume expansion is about a factor of 300 with an electric arc, because the higher power density from the electrons compared to the chemical heat of the fuel gas reacting with the oxygen.

`§5.p2` But we also have something that's trying to constrict this whole thing. If I have a current flowing down here — the reddish arrows — I have a current J, current density in amps per square centimeter. With every current, Maxwell's equations tell me, using the right hand rule, I have to have a B field. I have a circular magnetic field around every current conductor. If you've ever seen conductors running in parallel, and you pulse the current through them, you'll see them spread apart, because they're mutually repelling each other if they're going in opposite directions.

`§5.p3` We get a J cross B force. This is the Lorentz equation. There's a force generated due to the current density vector crossed with the magnetic field. In cylindrical coordinates these two are orthogonal, so if I take the absolute value of the force, it's proportional to the current density squared.

`§5.p4` If I have 100 or 150 amps going through this, but the arc is narrower up here, I have a higher current density up here than at the bottom. That means a higher force. The blue arrows are supposed to be the force, and I have a higher force at the top than at the bottom. That radially directed inward force — because my cross products are axial current, circumferential B field, and F is the third orthogonal component, which is radial in cylindrical coordinates. Remember your vector calculus. Neither do I.

`§5.p5` In any case, that means I have a high pressure up here and a low pressure down here. If I have a fluid within a pressure gradient, I get flow. So back in 1954 or so a guy named Maecker, in the German handbook of physics, explained this for plasma jets and calculated it. He showed that the jet coming off a typical 100 amp or 200 amp arc is on the order of close to the speed of sound, on the order of 500 miles an hour, 1,000 miles an hour, depending on what you consider the properties of this rarefied gas in terms of its sonic properties.

`§5.p6` So I have a jet shooting off the tip of that electrode, a very strong jet. A 500-mile-an-hour wind — even though it's low density, still pretty strong wind. And it explains a number of things. Why can I weld overhead and have the drops go up against gravity? Because they're in a 500-mile-an-hour wind. If the drops are small enough, they'll be carried with the flow. That explains why you can weld overhead and get metal transfer against gravity, as long as the drops aren't too big.

`§5.p7` It explains a bunch of other things. There's a cathode spot right here and an anode spot down here. The anode spot's larger by about a factor of 10 in area than the cathode spot. With very high frequency — 100 kilohertz, which is very high frequency, we don't usually weld with anything like that — you supposedly get a football-shaped arc. You don't get this bell-shaped arc. The bell-shaped arc comes from the plasma jet coming down and spreading out to either side, just like the picture I showed of the flame with the boundary layers. The bell shape of the electric arc is due to the plasma being blown off to the side because of the plasma jet.

`§5.p8` If you have a high frequency arc, you get a football-shaped arc, because you don't have time to develop the plasma jets. Take a one centimeter length, put in 500 miles an hour, and find out how long it takes for a molecule up here at the electrode to reach down here. It's more than 10 microseconds. Therefore you don't get fully developed flow from high frequency arcs being turned on and off at very high frequency, or being pulsed at different frequencies.

`§5.p9` We built about twenty-five years ago a transistorized 20-kilowatt transistor bank to study higher frequency electric arcs and metal transfer. We may still have one in the basement. This thing could pulse — it had a pretty good volt-current frequency response out to about 5 kilohertz. You could get full voltage, full current out to about 5 kilohertz. Beyond 5 kilohertz, you couldn't get quite the voltage-current response that you could at lower frequencies. But this allowed us to start seeing what would happen if we pulsed the current at frequencies sufficient to blow the drops off the tip of the electrode.

`§5.p10` That's what we do many times with pulse current welding. The drops are coming off the tip of the electrode at about 100 hertz, and if we pulse with the right pulsing of current, we can use this Lorentz force to squeeze the drops off, just like milking a cow. Pulsing, getting a squirt of molten metal off — well, cows aren't molten metal, but they're molten liquid. It's basically the same type of pulsing action. You can get more stable arc transfer, better behavior, particularly on thin materials.

`§5.p11` This was not very practical until about twenty years ago when we got inverter power supplies — the electrical engineering caught up. The old power supplies from when I started welding were 1,000-, 2,000-pound machines that could have big copper inductors that might weigh 500 pounds of copper, and a great big transformer to transform the voltage. So the whole machine weighed 1,200 pounds. It had to be moved around a shipyard with a crane.

`§5.p12` Nowadays we have inverter power supplies, which use solid-state silicon controlled rectifiers at about 15 kilohertz or 20 kilohertz — some are even up to 30 kilohertz switching frequency. You take the incoming power at 240 volts, chop it up 15,000 times a second or 20,000 times a second, and put it through a very small transformer. Why can you use small transformers with higher frequency? This is a fundamental principle of magnetics.

`§5.p13` The depth that the magnetic field diffuses into a material is a function of the time for it to diffuse. The higher the frequency, the less diffusion depth into the magnetic steel, so with higher frequencies you can use thinner steel laminates for the cores of your transformers and not get overheating. We use 60-hertz current for most applications for motors. But what do you use on airplanes? 400 hertz. The reason they chose that is because at 400 hertz you can make motors a lot lighter with a lot less magnetic iron, because your diffusion time is less at 400 hertz than at 60 hertz.

`§5.p14` Nowadays with these inverter power supplies, I don't even know if they have magnetic steel. They're chopping things up so fast, they can put it through a little transformer that weighs 10 pounds instead of 500 pounds. You can build a welding power supply not much bigger than a briefcase, weighing less than 100 pounds with a handle on it, so the guy can lift it. You don't have to have a crane come by to lift the welding power supply to a new work place in the shipyard. With that high frequency, you rectify it to make DC.

`§5.p15` Out of that 15 kilohertz, if you rectify to DC, you can get any pulsing you want. Any pulsing frequency you want. If you start out with 15 kilohertz, you can rectify it and switch it with silicon controlled rectifiers, solid state electronics, and you can generate any types of waveforms that are interesting for welding — which are basically 500 hertz and less. Let me draw that, because I'm getting some blank stares.

`§5.p16` If I have a voltage versus time, which starts out at 60 hertz, but once I go through this piece of silicon I can be switching it on and off at 20 kilohertz or 15 kilohertz. I can take that electronically and convert it to a pulsed waveform like this. Or I can do it so it comes down this distance, goes up this distance, and down like this. This has all these high frequency components.

`§5.p17` I can take a bunch of high frequency components, and chop up this signal with other silicon controlled rectifiers to generate signals like this. This would be variable polarity. It's not balanced negative and positive. It has variable polarity, it has a net DC offset. That's what we use for welding. Fancy welding of aluminum is variable polarity AC. You can get all this out of these solid-state power supplies that weigh next to nothing. Originally when they came out they were 15- or 20-thousand dollars; now they're $2,000. So they're no more expensive than the old great big hunks of copper and steel that we used to have. There's been a revolution in power supplies that allows us to do some fancy things.

`§5.p18` Remember, the plasma jet force varied as the current density squared. *[Tom produces a slide.]* The force of this plasma jet goes as the current density squared. If I have high peak currents rather than a lower-level DC that's continuous, I can get a net higher force with that arc. I can make the arc stiffer so that when the wind comes along, it doesn't blow it out like blowing out a candle. By pulsing the current, I can pulse it at a current where I can squeeze the drops off the end of the electrode, using that same J cross B force. If that's the molten tip of the electrode, I can come in with a high current pulse and use the magnetic pressure to squeeze that drop off, getting drops exactly when I want them, not just when nature wants to drop them off by surface tension.

---

## §6. Weld pool depression, plasma jets, and arc blow [53:17]

`§6.p1` The plasma jet also depresses the weld pool. What do we mean by depressing the weld pool? When you start talking about depression — before they built the Central Artery, the Big Dig here in Boston, that cost 17 billion dollars, original estimate of 2 billion. It was done by one of my classmates, an MIT engineer. He was a civil engineer, he was the one who proposed depressing the Central Artery. The joke in the early 90s was, how do you depress the Central Artery? One answer was, you could have George Keverian sit on it. George Keverian was Speaker of the House of Representatives in Massachusetts. He weighed about 450 pounds, so if he sat on it, you could depress it. The other one was, Michael Dukakis was governor, and they used to say you could have Michael Dukakis talk to it for an hour and that would depress it.

`§6.p2` So there are different types of depression. But in fact, once I get up to about 200 amperes, the arc force coming off this thing will actually start to gouge the weld pool. Above 200 amperes on a gas tungsten arc, I will start creating defects. These are what are called humped beads — a continuous series of nice uniform defects. Some people say a weld is nothing more than a continuous defect surrounded by parent material. You can make continuous defects by having excessive plasma jet pressure.

`§6.p3` I told you the story on Friday of the spot welding where they tried to go to 2,000 amps. If I square 2,000 as opposed to squaring 200, I get tremendous jet pressures, and it just sprayed molten metal all over the room. It's a great cutting action. In fact we actually do carbon arc gouging, where we take a tungsten or hollow carbon electrode and blow compressed air through it and strike an arc. We melt the material and use compressed air to blow it away. You can do that with a regular arc — it's just at 2,000 amps you can't control it very well, it'll just go everywhere.

`§6.p4` Plasma jets do influence things. I end up solving the plasma jet problem because I put flux around it — you can go to 600, 700 amps in submerged arc welding because you cover the outside with this sandy flux, which melts and creates a molten glass tent that collects those drops of metal, and they fall by gravity back into the weld pool where you want them. That was the submerged arc welding process, originally called Union Melt after Union Carbide.

`§6.p5` There's a letter where President Roosevelt wrote to Churchill telling him about this wonderful new submerged arc or Union Melt process that allowed us to weld Liberty Ships much faster. They found a way to deal with the strong plasma jets that, once you get above very high currents, just start blowing metal all over everywhere. If you change your polarity around and start melting off this electrode tip, you can go to 300, 400, or 500 amps before you're getting into stability problems at higher currents. But you can't just keep going to higher currents because you run into these plasma jets or other stability problems.
