Repository: r-h-taylor/eagar-corpus

# The Eagar Corpus

A three-layer searchable archive of the recorded teaching of
Prof. Thomas W. Eagar (MIT, Department of Materials Science and
Engineering, 1976–2022).

**Version:** 1.0.0
**Released:** 2026-05-16
**Zenodo DOI:** [10.5281/zenodo.20226049](https://doi.org/10.5281/zenodo.20226049)
**License:** code under MIT (see [LICENSE](LICENSE)); corpus data under
CC-BY-4.0 (see [LICENSE-DATA](LICENSE-DATA))

## What this is

Thomas W. Eagar (1950–2022) was Professor of Materials Engineering at
MIT, where he taught from 1976 until his death. Beginning in 2011 he
self-recorded his classroom lectures and posted them publicly on
YouTube under the channel `eagar.mit.edu`.

File: output/v1/lectures/Aq3Q1CyX8uU/_raw_response_call2.txt (part 2 of 2)
<<<FILE: layer3.md>>>
`§6.p6` I mentioned plasma jets provide arc stiffness. Those old heavy power supplies rectified the AC 60 cycle, which gave you 120-cycle peaks. If I take 60-cycle AC and rectify it, I get a series of peaks, because I'm flipping this one up here and flipping this one up here. They didn't filter this very well intentionally in the old power supplies, because they could get an average DC of 100 amps with a peak of 150, giving them 120-hertz peaks, which is almost what you wanted around 100 hertz — not only to give a stiff arc but also to help squeeze those drops off the tip of the electrode. They just found that not smoothing out the rectified 60 cycle gave you better stability in the arc than a pure DC arc.

`§6.p7` A pure DC arc is very quiet. Most welding arcs you've heard them — they crackle. Welders talk about listening for the crackle, and that's the old 120-hertz crackle. In the new solid-state inverter technology, they actually have circuits that help simulate the crackle so the old welders get to hear what they're used to hearing. But some of that is real physical stuff, where you're getting pulsing at the right frequency, stiffer arcs, plasma jets.

`§6.p8` So there's a little bit of everything in there. If you run an arc off a DC battery, it's very quiet. It's the pulsing of the current which causes an expansion of the gas. When we had this 20-kilowatt transistor bank that could simulate all kinds of power supplies, we hooked it up once as a loudspeaker, and you could talk over the arc.

`§6.p9` Professor Leeb in electrical engineering a few years ago patented a process where you could use fluorescent light technology as a loudspeaker throughout a building for safety issues. Because it's an electric arc going at high frequencies, and if you modulate it with a loudspeaker, you can speak over the fluorescent light. You can speak over a welding arc if you want. There's a German or Swiss company that will sell you a set of ten-thousand-dollar speakers that are nothing more than an electric arc, a gas tungsten arc, that has very good high frequency response, because these arcs will respond out to 100 kilohertz.

`§6.p10` You can sell anything to a golfer. Next best thing is selling anything to a music aficionado — someone who loves to pay anything for music. Like these monster cables with grain-oriented copper, single cryo — this stuff is a flim-flam job. People will pay ten dollars a foot for the cable to hook up their speakers. You can go over to Best Buy and they'll sell it to you. But people will buy it — you tell them it's better. It might be better in the fourth decimal place, such that no one could ever hear the difference. There's an effect, it's just not a real effect.

`§6.p11` Plasma jets also influence droplet transfer. I can get plasma jets, depending on these cathode spots and anode spots, that actually come up from the base and create a plasma jet in the opposite direction, getting unstable transfer. I told you we didn't use gas metal arc for titanium. This is the reason why. In titanium you get very stable plasma jets coming off the surface. We've done high-speed movies of them, and you just blow the drops away. They're not uniformly going across. You can influence the transfer by getting regular transfer by pulsing, but plasma jets that are not controlled can go the other direction and destroy your metal transfer.

`§6.p12` **Student:** [inaudible question about the direction of the jet]

`§6.p13` The downward jet normally is because of the pressure gradient, but it's due to the high current density at the tip. If the current density at the bottom is low, you get a pressure gradient top to bottom. If you reverse the polarity to DC electrode positive — now your cathode is down here at the workpiece, and the cathode spot's sharper than the anode spot. In titanium, the spot can sit there and not move around most of the time. On a flat surface, the spot normally wanders around, time-averaged over 100 hertz — it's a big wide spot, so you get a nice flow from the electrode down. But in titanium, that spot is stationary. It doesn't like to wander around. From the flat surface you'll get a jet shooting up from the surface that interferes with the metal transfer.

---

## §7. Titanium submarines, composite submarines, and arc blow [64:00]

`§7.p1` One of my ideas originally was to put a little magnetic field around it to force that cathode spot to wander around on titanium. But that was about the time that all the Alpha subs were being mothballed — taken out of duty. They had cracks, they were noisy as could be, and they're expensive to maintain. The great interest in the early 80s subsided by the mid 80s for titanium subs.

`§7.p2` However, that didn't mean — I guess I can tell you part of the story. I don't think I told you the rest of the story after that meeting in the early 80s where the aerospace industry thought heavy section titanium was a quarter inch or three-eighths of an inch, and the Navy thought it was one inch or four inches. It was a complete disconnect. About four or five years later — about '85 or '86 — Congress was still concerned about this titanium submarine, even though the word was coming out that they were a problem, they weren't the world's solution for the Soviets. Congress was still interested in leapfrogging, and they wanted to go to all-composite submarines. So they zeroed the SSN-21 budget. That was the design budget for the SSN-21, which later became the Seawolf.

`§7.p3` That was about 100 million dollars a year. Captain Millard Firebaugh, graduate of 13A, now 2N, was head of the design team. All of a sudden Congress said you have no money. So the Secretary of the Navy and all kinds of people went up on Capitol Hill. Congress didn't just give them zero money — they took the 100 million dollars and gave it to DARPA. Do people know what DARPA is? Defense Advanced Research Projects Agency. They said, we want you to design the next submarine of the future. For DARPA, that was going to be an all-composite submarine. So the Secretary of the Navy and others go up on Capitol Hill and argue to get 100 million dollars back. After Congress feels like they're listening, they give them the 100 million back, but they leave the extra money they gave to DARPA. So DARPA is now in competition with the US Navy for designing submarines.

`§7.p4` This is a different mindset back then. Nowadays everybody wants to know how we can spend less money. Back then it was, how can we get the job done, who cares what it costs. Those were the big huge deficits — it was Ronald Reagan who taught the US government how to overspend, or taught the US government that you can buy votes with tax dollars by overspending. However you want to say it — I have some sympathy with the Tea Party idea that we shouldn't overspend everything we have. But they got the money, and Captain Firebaugh ended up designing a submarine. He ended up becoming Chief Engineer of the Navy, and he was Chief Engineer when they had the Seawolf weld cracking problem, but that's another story.

`§7.p5` They have this three-day workshop in Reston, Virginia. DARPA has a workshop, and they brought in the aerospace guys, the titanium guys, the old steel guys, and they wanted them to get together and decide how to build the next generation submarine. They didn't care if titanium wasn't the answer. If it was the answer, tell us how to do it. But they brought in a bunch of composite people from the aerospace industry. You have to remember, the aerospace composites industry folks had still not ever designed an aircraft out of composites. The first aircraft out of composites was the V-22 Osprey. The only reason they did that is because they couldn't design it any other way. It would be too heavy. They had to make the Osprey out of composites for it to fly with any payload.

`§7.p6` They have this three-day workshop, and the first day they talked to us about the requirements of building a submarine. A guy got up and showed the Patrick Henry, which had just finished its life and was about to be blown up off the coast of Virginia and sunk to the bottom of the Atlantic. It showed a picture of all the cutouts in the hull it had had in the previous thirty years, and it looked like a patchwork quilt — dozens of holes cut in the sides. Then they broke us up — the metals people on the second day and the composites people — and we went our separate ways. On the third day, on the half day, we came back to report.

`§7.p7` We reported — I was on the metals group because I was working on titanium. The composite guys were told they would have to have ways to get in and repair. That's why they showed us the Patrick Henry with all the repairs that had been done to the hull. The composite guys came in and they had certain great big hatch doors in their composite design — conceptual design — and said, this is where we will bring in the big heavy equipment. I raised my hand and said, have you ever seen a nuclear submarine? Do you think there are big hallways where you can move a piece of equipment out into the hallway on a big dolly and run it down to the hatch and bring it out? They said, well sure. They had no clue that there was absolutely no space inside the submarine to bring out anything much bigger than a bread box. The reason you cut the hatches where you cut them is because that's where the thing is that you're going to pull out. They had no concept of what it looks like inside a sub.

`§7.p8` But what they were really saying is, you can't cut into composites without destroying the structure. So one of the reasons you no longer have composite submarines — other than little one- or two-man vehicles — is that they're unrepairable. You can't cut them out and do repairs. That was a sort of wasted three days of my life. But it was interesting to see the great disconnect.

`§7.p9` There's another problem of electromagnetic forces in arcs, and I alluded to it Friday when I talked about stud welding: arc blow. There's almost nothing in the literature, even the welding handbook, about arc blow, other than that it exists. What happens if I've got my electrode in my arc, and I've got a piece of material that's long and thin, and I'm going to bring it to ground over here? The current is going to go through, turn, and go down the material and out. When the current turns 90 degrees, you're going to have a higher density of magnetic field on the inside than on the outside.

`§7.p10` So this is the way you draw an arrow — a circle for the arrow point, and the tail is an X, or a circle with a dot, is the way electrical engineers like to do it. So I have a magnetic field — maybe I got it backwards — but you have a magnetic field, a current J coming down through here, and a B field. The B field is more concentrated on the inside of the radius than on the outside. Electric arcs don't like magnetic fields, even the ones they produce themselves. So the arc will actually be blown by electromagnetic forces in this direction.

`§7.p11` Or it can be blown by magnetic steels. 50 gauss — and the earth's magnetic field is about a half a gauss — but if you want to screw up a weld, just bring a 10-pound electromagnet and stick it down a few inches from where the weld's going to be, and when the arc gets close to that thing, it'll just blow off away from the magnet. The arcs don't like magnetic fields.

`§7.p12` If you start thinking about a complex structure and where you ground it, you'll have all kinds of arc blow problems. At one or two hundred amps you can be generating 25 gauss. There have been plenty of cases where welders cannot make a good weld, period, unless you go in and demagnetize the steel. Those who've been in shipyards have seen demagnetizing coils around the steel — great big copper coils. They wrap around great big plates, and they run a 60-cycle AC current through it and bring the current down. They magnetize everything, and then with AC they droop that power down. On 60 hertz, you're magnetizing in one direction and the opposite direction, until you get down to near nothing.

`§7.p13` Just having a big long hunk of steel sitting in the earth's magnetic field will cause it to magnetize. So many times they have to demagnetize the steel before they can continue welding. Doesn't matter what the welder is doing, what his skill is — he can't control the arc if a magnetic field is blowing it where he doesn't want it.

`§7.p14` For magnetic arc blow, you can use AC if possible, you can use high frequency. You get the high current peaks, which gives a stiffer arc, can stabilize it. You can change the ground position. You can have symmetric grounds — have another ground over here. Sometimes that will solve the welder's problem, just changing the ground location or adding another ground. Or you can actually add magnetic fields, if it's a short weld, on the side where it's blowing, so it blows it back.

`§7.p15` It'll just want to wander off to one side, and he may get lack of fusion on one side. If it's really bad, he can see it, just like someone came and blew out a candle. But mostly it's a fairly continuous process. He's trying to guide his electrode to the right, and it keeps wanting to hang over on the left. He can't get good fusion. He's making defective welds on the right — lack of fusion — because there's a bigger magnetic field on that side.

`§7.p16` We'll get to that also when we do high-power electron beam, because there are some problems that cannot be solved because of magnetic arc blow on dissimilar metals in electron beam. But the basic physics is, arcs don't like big electric fields or big magnetic fields. You have to do something to stabilize it, but there's very little in the open literature that really talks about it. Sort of like residual stresses — it's one of these things we don't really want to talk about.

---

## §8. Heat flow in welding: Rosenthal, Christensen, and dimensional solutions [77:00]

`§8.p1` I want to start on heat flow. We're not meeting Tuesday, Wednesday, and Thursday this week. We will meet on Friday. There's a little bit of history to heat flow in welding that involves MIT in a number of different times. You have this handwritten thing in your notes so you don't have to copy all of this. If we have heat flow during welding, we can think of it — and you can go to books on heat flow — that have a one-dimensional planar solution.

`§8.p2` Heat per unit area, for a one-dimensional problem, would be something like a friction weld — a planar heat source. I want to see how the heat affected zone grows in one direction. The solution to Fourier's first law is T minus some average initial temperature equals the heat per unit area I'm going to impose on this surface, divided by 4πα — α is thermal diffusivity — t is time, to the one-half power, one over the density times the heat capacity, exponent. You always get an exponent which has the form of x²/αt.

`§8.p3` x²/4αt is often called the Fourier number. It's a dimensionless group. α is centimeters squared per second times time, which is centimeters squared, x² is centimeters squared, so it's dimensionless. Everything that goes in an exponent has to be dimensionless. You can't take the exponent of something that has length or mass — it has to be a pure number with no dimensions. The Fourier number you can prove comes out of the diffusion equation. There was a guy who looked at all this math, named Albert Einstein. Sometimes this x² proportional to t is called the Einstein equation. But for heat flow it's called the Fourier number. For mass diffusion it's called the Fick number. For viscosity diffusion, it's part of the Navier-Stokes equation.

`§8.p4` In any case, the heat is generated and follows a decaying exponential as you get further away, with longer times. If you impose the heat initially at some t-zero, it will start to diffuse away as a simple Gaussian distribution. t1 is a little later, t2 is a lot later, and the heat's diffusing away to the side. You can also do this in a two-dimensional line source instead of a planar source. The line source would be similar to an electron beam hole drilling or a laser hole drilling — a linear heat source punching a hole through a plate.

`§8.p5` Here instead of the one-half power, it's T minus T₀, Q over δ. This is heat per unit length of the heat source. This is to the two-halves to make all this have dimensions of temperature. One over ρcₚQ is basically temperature. r is a radius from the line, cylindrical coordinate system — r is √(x² + y²). Deep penetration laser, electron beam — you can go to a third dimension. Once a mathematician has solved one, he's so excited he's got two more solutions.

`§8.p6` Three dimensional — you can have a point heat source buried beneath a plate at some origin zero. Now it's the total heat at that point source. There's no dimension to divide by, but this goes up to three-halves. r now is spherical coordinates, square root of x² + y² + z². Q is the buried strength of the heat source. If you plot temperature versus time, it follows the same Gaussian versus r. If you slice the whole thing in two and do a semi-infinite heat source, you have a point heat source on the surface of a plate. That's fine if you're doing a stud weld or something like we discussed on Friday.

`§8.p7` But we'd really like to know, as this point heat source travels along the plate, what does the heat look like? That's where Daniel Rosenthal came along. Daniel Rosenthal was Jewish. I don't remember if he's originally from Switzerland — he did go through the Netherlands in his flight from Germany in 1939. He ended up in Morocco for a year, and by 1940 he was here at MIT in mechanical engineering.

`§8.p8` While he was traveling through the Netherlands and Morocco and finally to MIT, he was solving the Rosenthal equation for a traveling distributed heat source. He took this solution for a point heat source that was in the literature and said, okay, let's give it some velocity. He solved that to come up with what was known as the Rosenthal equation. Now it's a velocity times a radius r just like we had above, and a distance x where v is the velocity in the x direction. So you end up with the Rosenthal traveling point heat source solution. He published about three papers in the ASME Journal.

`§8.p9` He ended up after World War II as a professor at UCLA in materials science. But Rosenthal had an MIT connection. When he published these things, the original paper says Department of Mechanical Engineering, MIT, as his affiliation. Then in the mid-60s — you have a copy of this paper in your handouts — Nils Christensen from Norway came along. Professor Christensen extended the Rosenthal formula to dimensionless form. Here's Nils Christensen, *Distribution of Temperatures in Arc Welding*. He was at the Royal Institute in Trondheim, Norway at the time. He had some accident, was laid up in a hospital bed for a year.

`§8.p10` His connection to MIT, back in World War II, was that he was a Norwegian freedom fighter — skiing across the mountains from Sweden to Norway. Sweden was neutral in World War II. He was Norwegian, basically fighting the Germans as a terrorist, I guess is what we'd call him today. After World War II — okay, new definition of terrorists. One definition of terrorists — all the guys who fought on the good side and were the revolution were terrorists, right? I mean, freedom fighters. Freedom fighter if you win. Revolutionary — well I don't know, revolutionary's got negative connotations anyway.

`§8.p11` But in any case, Christensen got a scholarship right after World War II to come to MIT and worked in this department with a guy named John Chipman, working on welding fluxes. He did his doctoral thesis on welding fluxes. It's one of the earliest Welding Research Council bulletins. Actually it was his second doctoral thesis — his first thesis was all written, ready to turn in, and it was lost. Professor Christensen told me once that the only thing they could figure is that some Soviet spies were running around MIT and stole it out of his office, because they didn't have good copying machines right then. He had to redo all his experiments. Fortunately he knew what the outcome would be, but it took him an extra three quarters of a year to graduate.

`§8.p12` So Nils Christensen was laid up in a hospital bed, and he took the Rosenthal equation and put it into dimensionless form. I have some of the plots out of his paper. Here is one of the plots of the shape of things you will get. That's the shape of the temperature profile in dimensionless form. It becomes θ — T minus T₀ over T₀ minus some standard — a dimensionless temperature divided by an operating parameter which is a complex thing in the paper. One over the density, exponential minus ρ plus λ, which is the dimensionless distance in the x direction. ρ in this case is not density — it's actually square root of x² + y² + z². You take the Gaussian distribution and skew it in that direction because you're traveling in that direction. You now have temperature profiles behind the weld. And in fact, if we look at all this, we see steep temperature gradients, and these are the things that lead to residual stresses and things like that in the welding operation. So heat flow in welding is pretty important.

`§8.p13` Christensen later, in his later years, came to MIT for a sabbatical, came back in the early 80s and spent three months here, just for old times' sake. He's passed away now.

`§8.p14` If you look at some of those plots in two dimensions — here's the temperature, with lambda the x direction. Transverse to that you can see your Gaussian distributions. These are all just Gaussians at different times. If you're looking down from the top, it can be a series of circles. Looking down from the top, you get all these ellipses. One or two of these ellipses can represent some isotherm, like the melting isotherm. This dashed line would be the locus of maximum temperatures — basically where this thing runs horizontal, the maximum diffusion distance for that particular temperature. It's like a boat going through the water and leaving a wake of maximum temperatures along here. This is the locus of temperature maximums, and some temperature max we might say defines the heat affected zone.

`§8.p15` So you can define the heat affected zone. If you look at this at different travel speeds — these are right out of Christensen's book, written in the British Welding Journal in '66. This is very slow, near zero travel speed. Looking down from the top, it looks like a bunch of circles. If you go a little faster, like typical arc welding, here's your locus of maximum temperatures. You can see the heat affected zone grows while this weld pool is going to be solidifying. If you go faster, you get the one we showed before. Faster yet, like lasers and electron beams, this locus of maximum temperature — you can see the heat affected zone may actually form after you've passed the weld pool and it's solidified, which is some of the stuff I mentioned before.

`§8.p16` **Student:** When you say locus of maximum temperature, do you choose the temperature of concern?

`§8.p17` That dotted line shows part of the metal that will reach — going from the melting point at the beginning of that dotted line all the way to room temperature. You march down that dotted line in different temperatures. If you say a thousand degrees is my heat affected zone, you can find where a thousand degrees would be on that line. That will give you the width of the heat affected zone right there. This is the locus of maxima going from the highest temperature to the lowest temperature. The maximum temperatures always fall along that line. There's a bunch of isotherms at any given point in time, but the locus of the maximum, where the peak was, falls along that dashed line. So the dashed line is not a maximum single temperature — it's a locus of maxima. But it can tell you the width of the heat affected zone.

`§8.p18` This is all interesting, but as we got into the age of digital computers, you can take a single point source solution like this — and you probably haven't gotten Green's functions yet in your math classes — but Green's functions can take a point source solution and stack them up, just add them up. There's something in heat flow, or in math, called the principle of superposition. If my point heat source solution says the distribution of heat on the surface is a point heat source, a quantity Q, then I can do all these semi-circles from that point.

`§8.p19` But in fact my heat source is not a single-valued point-located source, it's a series of heats. There's a distribution to the heat source. The Green's function can take all these solutions and put them into an integral. Now you have not a point heat source algebraic solution — you have an integral solution, and you use integral calculus. If you want to see this — I don't think I gave you the paper, maybe I did — it's a paper written by myself and Nunsen Chai back in the early 80s, using a PDP 11/23 computer.

`§8.p20` It was a 16-bit computer. The hard drives were 10 megabytes and about 20 inches in diameter, and they cost about a thousand dollars for 10 megabyte hard drives. This was in the early days of PCs, but PCs weren't as powerful as this computer. Nunsen would run these things over the weekend to get one solution. Nowadays on your laptop you can probably run it in five seconds. Thirty years ago this was state of the art. Now you could use distributed heat sources, and rather than always having a semi-circular shape weld pool, you could have different depth-width ratios, and so we calculated that.

`§8.p21` In heat flow in welding, from Daniel Rosenthal to Nils Christensen to Nunsen Chai — Nunsen Chai is now number two person at Taiwan Semiconductor Manufacturing. So he didn't become the CEO of the world's largest silicon foundry, but he did a thesis looking at intensity of heat of gas tungsten arcs, and extending Rosenthal's dimensionless thing to a distributed heat source. There's another guy, Vivek Dave, in the early 90s under some DARPA sponsorship, basically took it and said, okay, rather than just having a distributed heat source on the surface, I can have surface depression and other things. What happens if I allow for heat distribution through the surface, down beneath the surface?

`§8.p22` You can keep extending these things, but in fact computers are powerful enough that no one does this anymore. Twenty years later, you just take a finite element heat flow equation and put whatever you want in and calculate it. But that's where we came over the first sixty years to get there. On Friday we will go through heat flow in general and the Fourier number. I will teach you how to solve 90 percent of all heat flow problems in five to ten minutes — the important part of the solution you need, as opposed to all this stuff they tell you on solving differential equations. Most of the time you don't need to do that. I'll teach you how to use the Fourier number to get an estimate of what you're looking for very quickly.

<<<END FILE>>>

<<<FILE: anchors.json>>>
{
  "lecture_id": "Aq3Q1CyX8uU",
  "course": "3.371 Fusion Welding",
  "term": "Summer 2013",
  "session": "4/6",
  "sections": [
    {
      "section_id": "s1",
      "section_title": "Transferred and non-transferred plasma arcs",
      "section_timestamp_start": "00:30",
      "anchors": [
        {"l3_id": "§1.p1", "l2_ids": ["p1"], "timestamp_range": ["00:30", "01:30"]},
        {"l3_id": "§1.p2", "l2_ids": ["p2"], "timestamp_range": ["01:30", "02:21"]},
        {"l3_id": "§1.p3", "l2_ids": ["p3"], "timestamp_range": ["02:21", "03:27"]},
        {"l3_id": "§1.p4", "l2_ids": ["p4"], "timestamp_range": ["03:27", "04:03"]},
        {"l3_id": "§1.p5", "l2_ids": ["p5"], "timestamp_range": ["04:03", "04:33"]},
        {"l3_id": "§1.p6", "l2_ids": ["p6"], "timestamp_range": ["04:33", "05:40"]},
        {"l3_id": "§1.p7", "l2_ids": ["p7"], "timestamp_range": ["05:40", "06:18"]}
      ]
    },
    {
      "section_id": "s2",
      "section_title": "The boundary layer in a plasma and characteristic lengths",
      "section_timestamp_start": "06:18",
      "anchors": [
        {"l3_id": "§2.p1", "l2_ids": ["p8"], "timestamp_range": ["06:18", "06:58"]},
        {"l3_id": "§2.p2", "l2_ids": ["p9"], "timestamp_range": ["06:58", "07:48"]},
        {"l3_id": "§2.p3", "l2_ids": ["p10"], "timestamp_range": ["07:48", "08:48"]},
        {"l3_id": "§2.p4", "l2_ids": ["p11"], "timestamp_range": ["08:48", "09:45"]},
        {"l3_id": "§2.p5", "l2_ids": ["p12"], "timestamp_range": ["09:45", "10:23"]},
        {"l3_id": "§2.p6", "l2_ids": ["p13"], "timestamp_range": ["10:23", "11:05"]},
        {"l3_id": "§2.p7", "l2_ids": ["p14"], "timestamp_range": ["11:05", "11:59"]}
      ]
    },
    {
      "section_id": "s3",
      "section_title": "How arcs actually ignite: Holm's contact heating",
      "section_timestamp_start": "11:59",
      "anchors": [
        {"l3_id": "§3.p1", "l2_ids": ["p15"], "timestamp_range": ["11:59", "13:06"]},
        {"l3_id": "§3.p2", "l2_ids": ["p16"], "timestamp_range": ["13:06", "14:07"]},
        {"l3_id": "§3.p3", "l2_ids": ["p17"], "timestamp_range": ["14:07", "15:13"]},
        {"l3_id": "§3.p4", "l2_ids": ["p18"], "timestamp_range": ["15:13", "16:08"]},
        {"l3_id": "§3.p5", "l2_ids": ["p19"], "timestamp_range": ["16:08", "16:55"]},
        {"l3_id": "§3.p6", "l2_ids": ["p20"], "timestamp_range": ["16:55", "17:44"]},
        {"l3_id": "§3.p7", "l2_ids": ["p21"], "timestamp_range": ["17:44", "18:33"]},
        {"l3_id": "§3.p8", "l2_ids": ["p22"], "timestamp_range": ["18:33", "19:48"]},
        {"l3_id": "§3.p9", "l2_ids": ["p23"], "timestamp_range": ["19:48", "20:46"]},
        {"l3_id": "§3.p10", "l2_ids": ["p24"], "timestamp_range": ["20:46", "21:25"]},
        {"l3_id": "§3.p11", "l2_ids": ["p25"], "timestamp_range": ["21:25", "22:34"]},
        {"l3_id": "§3.p12", "l2_ids": ["p26"], "timestamp_range": ["22:34", "23:53"]},
        {"l3_id": "§3.p13", "l2_ids": ["p27"], "timestamp_range": ["23:53", "25:01"]},
        {"l3_id": "§3.p14", "l2_ids": ["p28"], "timestamp_range": ["25:01", "25:36"]},
        {"l3_id": "§3.p15", "l2_ids": ["p29"], "timestamp_range": ["25:36", "25:43"]},
        {"l3_id": "§3.p16", "l2_ids": ["p30"], "timestamp_range": ["25:43", "25:52"]},
        {"l3_id": "§3.p17", "l2_ids": ["p31"], "timestamp_range": ["25:52", "26:00"]},
        {"l3_id": "§3.p18", "l2_ids": ["p32"], "timestamp_range": ["26:00", "26:54"]}
      ]
    },
    {
      "section_id": "s4",
      "section_title": "Light switches, cadmium, and high-frequency arc ignition",
      "section_timestamp_start": "26:54",
      "anchors": [
        {"l3_id": "§4.p1", "l2_ids": ["p33"], "timestamp_range": ["26:54", "27:49"]},
        {"l3_id": "§4.p2", "l2_ids": ["p34"], "timestamp_range": ["27:49", "28:26"]},
        {"l3_id": "§4.p3", "l2_ids": ["p35"], "timestamp_range": ["28:26", "29:48"]},
        {"l3_id": "§4.p4", "l2_ids": ["p36"], "timestamp_range": ["29:48", "30:31"]},
        {"l3_id": "§4.p5", "l2_ids": ["p37"], "timestamp_range": ["30:31", "31:08"]},
        {"l3_id": "§4.p6", "l2_ids": ["p38"], "timestamp_range": ["31:08", "31:41"]},
        {"l3_id": "§4.p7", "l2_ids": ["p39"], "timestamp_range": ["31:41", "32:18"]},
        {"l3_id": "§4.p8", "l2_ids": ["p40"], "timestamp_range": ["32:18", "33:16"]},
        {"l3_id": "§4.p9", "l2_ids": ["p41"], "timestamp_range": ["33:16", "34:00"]},
        {"l3_id": "§4.p10", "l2_ids": ["p42"], "timestamp_range": ["34:00", "34:35"]},
        {"l3_id": "§4.p11", "l2_ids": ["p43"], "timestamp_range": ["34:35", "34:47"]},
        {"l3_id": "§4.p12", "l2_ids": ["p44"], "timestamp_range": ["34:47", "35:38"]},
        {"l3_id": "§4.p13", "l2_ids": ["p45"], "timestamp_range": ["35:38", "36:24"]},
        {"l3_id": "§4.p14", "l2_ids": ["p46"], "timestamp_range": ["36:24", "37:07"]},
        {"l3_id": "§4.p15", "l2_ids": ["p47"], "timestamp_range": ["37:07", "38:02"]},
        {"l3_id": "§4.p16", "l2_ids": ["p48"], "timestamp_range": ["38:02", "38:48"]},
        {"l3_id": "§4.p17", "l2_ids": ["p49"], "timestamp_range": ["38:48", "39:22"]},
        {"l3_id": "§4.p18", "l2_ids": ["p50"], "timestamp_range": ["39:22", "39:24"]},
        {"l3_id": "§4.p19", "l2_ids": ["p51"], "timestamp_range": ["39:24", "39:24"]}
      ]
    },
    {
      "section_id": "s5",
      "section_title": "Plasma jets: the Maecker effect and arc dynamics",
      "section_timestamp_start": "39:24",
      "anchors": [
        {"l3_id": "§5.p1", "l2_ids": ["p51"], "timestamp_range": ["39:24", "40:11"]},
        {"l3_id": "§5.p2", "l2_ids": ["p52"], "timestamp_range": ["40:11", "41:01"]},
        {"l3_id": "§5.p3", "l2_ids": ["p53"], "timestamp_range": ["41:01", "41:38"]},
        {"l3_id": "§5.p4", "l2_ids": ["p54"], "timestamp_range": ["41:38", "42:22"]},
        {"l3_id": "§5.p5", "l2_ids": ["p55"], "timestamp_range": ["42:22", "43:06"]},
        {"l3_id": "§5.p6", "l2_ids": ["p56"], "timestamp_range": ["43:06", "43:38"]},
        {"l3_id": "§5.p7", "l2_ids": ["p57"], "timestamp_range": ["43:38", "44:31"]},
        {"l3_id": "§5.p8", "l2_ids": ["p58"], "timestamp_range": ["44:31", "45:12"]},
        {"l3_id": "§5.p9", "l2_ids": ["p59"], "timestamp_range": ["45:12", "46:11"]},
        {"l3_id": "§5.p10", "l2_ids": ["p60"], "timestamp_range": ["46:11", "46:50"]},
        {"l3_id": "§5.p11", "l2_ids": ["p61"], "timestamp_range": ["46:50", "47:30"]},
        {"l3_id": "§5.p12", "l2_ids": ["p62"], "timestamp_range": ["47:30", "48:07"]},
        {"l3_id": "§5.p13", "l2_ids": ["p63"], "timestamp_range": ["48:07", "49:02"]},
        {"l3_id": "§5.p14", "l2_ids": ["p64"], "timestamp_range": ["49:02", "49:43"]},
        {"l3_id": "§5.p15", "l2_ids": ["p65"], "timestamp_range": ["49:43", "50:14"]},
        {"l3_id": "§5.p16", "l2_ids": ["p66"], "timestamp_range": ["50:14", "51:09"]},
        {"l3_id": "§5.p17", "l2_ids": ["p67"], "timestamp_range": ["51:09", "52:00"]},
        {"l3_id": "§5.p18", "l2_ids": ["p68"], "timestamp_range": ["52:00", "53:17"]}
      ]
    },
    {
      "section_id": "s6",
      "section_title": "Weld pool depression, plasma jets, and arc blow",
      "section_timestamp_start": "53:17",
      "anchors": [
        {"l3_id": "§6.p1", "l2_ids": ["p69"], "timestamp_range": ["53:17", "54:21"]},
        {"l3_id": "§6.p2", "l2_ids": ["p70"], "timestamp_range": ["54:21", "55:06"]},
        {"l3_id": "§6.p3", "l2_ids": ["p71"], "timestamp_range": ["55:06", "55:56"]},
        {"l3_id": "§6.p4", "l2_ids": ["p72"], "timestamp_range": ["55:56", "56:36"]},
        {"l3_id": "§6.p5", "l2_ids": ["p73"], "timestamp_range": ["56:36", "57:22"]},
        {"l3_id": "§6.p6", "l2_ids": ["p74"], "timestamp_range": ["57:22", "58:46"]},
        {"l3_id": "§6.p7", "l2_ids": ["p75"], "timestamp_range": ["58:46", "59:33"]},
        {"l3_id": "§6.p8", "l2_ids": ["p76"], "timestamp_range": ["59:33", "60:06"]},
        {"l3_id": "§6.p9", "l2_ids": ["p77"], "timestamp_range": ["60:06", "60:55"]},
        {"l3_id": "§6.p10", "l2_ids": ["p78"], "timestamp_range": ["60:55", "61:51"]},
        {"l3_id": "§6.p11", "l2_ids": ["p79"], "timestamp_range": ["61:51", "62:47"]},
        {"l3_id": "§6.p12", "l2_ids": ["p80"], "timestamp_range": ["62:47", "62:49"]},
        {"l3_id": "§6.p13", "l2_ids": ["p81"], "timestamp_range": ["62:49", "64:00"]}
      ]
    },
    {
      "section_id": "s7",
      "section_title": "Titanium submarines, composite submarines, and arc blow",
      "section_timestamp_start": "64:00",
      "anchors": [
        {"l3_id": "§7.p1", "l2_ids": ["p82"], "timestamp_range": ["64:00", "64:33"]},
        {"l3_id": "§7.p2", "l2_ids": ["p83"], "timestamp_range": ["64:33", "65:39"]},
        {"l3_id": "§7.p3", "l2_ids": ["p84"], "timestamp_range": ["65:39", "66:50"]},
        {"l3_id": "§7.p4", "l2_ids": ["p85"], "timestamp_range": ["66:50", "67:44"]},
        {"l3_id": "§7.p5", "l2_ids": ["p86"], "timestamp_range": ["67:44", "68:44"]},
        {"l3_id": "§7.p6", "l2_ids": ["p87"], "timestamp_range": ["68:44", "69:33"]},
        {"l3_id": "§7.p7", "l2_ids": ["p88"], "timestamp_range": ["69:33", "70:42"]},
        {"l3_id": "§7.p8", "l2_ids": ["p89"], "timestamp_range": ["70:42", "71:16"]},
        {"l3_id": "§7.p9", "l2_ids": ["p90"], "timestamp_range": ["71:16", "72:22"]},
        {"l3_id": "§7.p10", "l2_ids": ["p91"], "timestamp_range": ["72:22", "73:09"]},
        {"l3_id": "§7.p11", "l2_ids": ["p92"], "timestamp_range": ["73:09", "73:36"]},
        {"l3_id": "§7.p12", "l2_ids": ["p93"], "timestamp_range": ["73:36", "74:36"]},
        {"l3_id": "§7.p13", "l2_ids": ["p94"], "timestamp_range": ["74:36", "75:00"]},
        {"l3_id": "§7.p14", "l2_ids": ["p95"], "timestamp_range": ["75:00", "75:46"]},
        {"l3_id": "§7.p15", "l2_ids": ["p96"], "timestamp_range": ["75:46", "76:28"]},
        {"l3_id": "§7.p16", "l2_ids": ["p97"], "timestamp_range": ["76:28", "77:00"]}
      ]
    },
    {
      "section_id": "s8",
      "section_title": "Heat flow in welding: Rosenthal, Christensen, and dimensional solutions",
      "section_timestamp_start": "77:00",
      "anchors": [
        {"l3_id": "§8.p1", "l2_ids": ["p98"], "timestamp_range": ["77:00", "77:37"]},
        {"l3_id": "§8.p2", "l2_ids": ["p99"], "timestamp_range": ["77:37", "78:38"]},
        {"l3_id": "§8.p3", "l2_ids": ["p100"], "timestamp_range": ["78:38", "79:51"]},
        {"l3_id": "§8.p4", "l2_ids": ["p101"], "timestamp_range": ["79:51", "80:37"]},
        {"l3_id": "§8.p5", "l2_ids": ["p102"], "timestamp_range": ["80:37", "81:25"]},
        {"l3_id": "§8.p6", "l2_ids": ["p103"], "timestamp_range": ["81:25", "82:15"]},
        {"l3_id": "§8.p7", "l2_ids": ["p104"], "timestamp_range": ["82:15", "82:55"]},
        {"l3_id": "§8.p8", "l2_ids": ["p105"], "timestamp_range": ["82:55", "83:49"]},
        {"l3_id": "§8.p9", "l2_ids": ["p106"], "timestamp_range": ["83:49", "85:01"]},
        {"l3_id": "§8.p10", "l2_ids": ["p107"], "timestamp_range": ["85:01", "86:01"]},
        {"l3_id": "§8.p11", "l2_ids": ["p108"], "timestamp_range": ["86:01", "86:53"]},
        {"l3_id": "§8.p12", "l2_ids": ["p109", "p110"], "timestamp_range": ["86:53", "88:30"]},
        {"l3_id": "§8.p13", "l2_ids": ["p111"], "timestamp_range": ["88:30", "89:11"]},
        {"l3_id": "§8.p14", "l2_ids": ["p111", "p112"], "timestamp_range": ["89:11", "89:54"]},
        {"l3_id": "§8.p15", "l2_ids": ["p113"], "timestamp_range": ["89:54", "90:48"]},
        {"l3_id": "§8.p16", "l2_ids": ["p114"], "timestamp_range": ["90:48", "90:52"]},
        {"l3_id": "§8.p17", "l2_ids": ["p115"], "timestamp_range": ["90:52", "91:48"]},
        {"l3_id": "§8.p18", "l2_ids": ["p116"], "timestamp_range": ["91:48", "92:42"]},
        {"l3_id": "§8.p19", "l2_ids": ["p117"], "timestamp_range": ["92:42", "93:22"]},
        {"l3_id": "§8.p20", "l2_ids": ["p118"], "timestamp_range": ["93:22", "94:15"]},
        {"l3_id": "§8.p21", "l2_ids": ["p119"], "timestamp_range": ["94:15", "95:13"]},
        {"l3_id": "§8.p22", "l2_ids": ["p120"], "timestamp_range": ["95:13", "96:30"]}
      ]
    }
  ]
}

<<<END FILE>>>

<<<FILE: editorial_register.md>>>
# Editorial Register: Layer 2 → Layer 3

*Lecture 4 (`Aq3Q1CyX8uU`), 3.371 Fusion Welding, Summer 2013. This register records the editorial judgments made in lifting the cleanup edit to the readable edition.*

## Sectioning

Eight sections, set at natural teaching transitions:
- §1 (00:30) — opening on transferred/non-transferred plasma arcs
- §2 (06:18) — pivot to boundary layer physics ("we talked about this surface boundary layer")
- §3 (11:59) — pivot to "how do I initiate an electric arc?"
- §4 (26:54) — pivot from Holm's contact heating to light switch silver-cadmium oxide story
- §5 (39:24) — resumption after class break, new topic ("now let's start talking about plasma jets in welding")
- §6 (53:17) — pivot to weld pool depression
- §7 (64:00) — pivot to titanium submarine story leading into arc blow
- §8 (77:00) — pivot to heat flow ("I want to start on heat flow")

## Per-section editorial decisions

### §1 — Transferred and non-transferred plasma arcs
- **§1.p1.** Tom's mid-sentence correction "this is air-cooled, um actually this is air-cooled, I'm sorry" smoothed to direct description. The squiggly-line aside preserved as a parenthetical.
- Filler "okay" cut where mid-clause.

### §2 — Boundary layer
- **§2.p1.** Tom's "I don't know if I have it here quickly. Here it is" cut as item-locating speech (no physical-object stage direction warranted; he was finding a slide).
- **§2.p2.** Captioner garbling "uh, Emil Pfender [Pfender]" — Tom's bracketed slip retained on first instance per convention.

### §3 — Holm's contact heating
- **§3.p3, §3.p4.** Heavy technical content preserved verbatim with light filler cuts. "okay" preserved where it closes a thought.
- **§3.p7.** Backward-reference "We talked about flames in the very beginning" preserved because it carries content (the constant-pressure/constant-volume framing).
- **§3.p8.** Tom's "um, Pauli, well, de Broglie was French, but, uh, Niels Bohr" smoothed but the qualifier preserved as it's a teaching aside. The MIT-president-founded-Caltech anecdote: Tom couldn't recall the name (Arthur Amos Noyes); inserted in brackets as a silent factual aid since Tom's gesture toward the name was clear.
- **§3.p9.** Stage direction `*[Tom produces a book.]*` introduced where Tom physically displays Holm's *Electric Contacts*. The book-displaying speech reduced; the act preserved.
- **§3.p11.** Captioner garbling "Can't see it, oh sorry uh, that's a problem with this thing okay, um, well let me do it this way" cut — this is item-fumbling speech around the slide, no physical-object stage direction warranted.
- **§3.p13.** Captioner artifact "[a table of]" inserted to fill a clearly elided phrase Tom skipped over.

### §4 — Light switches and high-frequency ignition
- **§4.p3.** Tom's "this is Paracelsus, or someone who's in Hungary or whatever" — historical mis-attribution preserved (Paracelsus was Swiss, not Hungarian) per the constraint against removing factual errors Tom made on tape. Smoothed slightly for readability but the geographical slip retained.
- **§4.p14.** Tom's self-correction on FCC ("Federal Communications Administration, or FCC — Federal Communications Corporation, whatever, whatever the second C stands for, Commission") smoothed to "Federal Communications Commission."
- **§4.p16.** Section break before the post-break resumption is at §5; Tom's "we'll take five minutes and come back" preserved as natural pacing marker. The post-break spark plug followup is kept in §4 because Tom explicitly returns to the prior question before pivoting to plasma jets.

### §5 — Plasma jets
- **§5.p4.** Self-correction "Remember your vector calculus. Neither do I" preserved as a characteristic Tom rhetorical move.
- **§5.p9.** Soft reordering: Tom's "I don't know, we still have it, we may still have one in the basement" is mid-sentence parenthetical; moved to the end of the sentence for readability. **Logged here.**
- **§5.p15.** Tom's self-correction "I mean it starts out at 60 hertz" smoothed.
- **§5.p18.** Stage direction `*[Tom produces a slide.]*` covers Tom's pocket-patting "probably in my pocket... oh, here it is" sequence per the stage-direction convention.

### §6 — Weld pool depression and Big Dig digression
- **§6.p1.** Captioner garbling "the Big Dig [big tunnel]" — bracketed slip preserved on first instance.
- The Big Dig / George Keverian / Dukakis joke preserved in full; this is a characteristic Tom digression carrying classroom-shared content.
- **§6.p10.** Tom's "monster cables" tangent preserved as a teaching aside on consumer marketing (parallels the surgical-scissors point about price relative to function in lec11).

### §7 — Titanium submarines, composites, arc blow
- **§7.p1.** Tom's self-correction "they were being laid up... Mothballs — well yeah okay, yeah, basically mothballed" smoothed to "mothballed."
- **§7.p10.** Tom's "maybe I got it backwards" preserved — characteristic Tom hedge during diagram drawing.
- The composite-submarine workshop story (Reston, Virginia, DARPA, ~1985-86) preserved in full as the developed teaching case.

### §8 — Heat flow
- **§8.p10.** Tom's "skiing across the mountains from Switzerland — not Switzerland, long ski — to Norway. And, but from Sweden to Norway" smoothed to the corrected form "skiing across the mountains from Sweden to Norway" with the Sweden-neutrality context. The "terrorist/freedom fighter" digression preserved in §8.p10 — Tom's political aside is characteristic and self-aware.
- **§8.p12.** Soft reordering: Tom's two-paragraph delivery in L2 (`p109` + `p110`) on Christensen's dimensionless form is consolidated into one L3 paragraph because the second L2 paragraph immediately continues the thought with no transition. Tom's mid-sentence "actually I did, should have it on that other thing — or no, I didn't, oh no, I did" item-locating cut entirely.
- **§8.p14.** Tom moves from looking at 2D plots (`p111`) into looking down from the top (`p112`) — L3 keeps these together since they're the same teaching unit, anchors map both L2 paragraphs to §8.p14.
- **§8.p21.** Tom names Nunsen Chai's current position; preserved as it's substantive.

## Conventions applied (from catalog)

1. Student questions get `**Student:**` attribution (§3.p15, §3.p17, §4.p11, §4.p18, §6.p12, §8.p16).
2. Stage directions for physical-object teaching moves: `*[Tom produces a book.]*` (§3.p9), `*[Tom produces a slide.]*` (§5.p18).
3. Numerals: monetary as digits; rhetorical numbers spelled out; technical figures preserved with units.
4. Self-corrections smoothed to the corrected form.
5. Backward-references preserved where they carry content (the Friday spot-welding story in §6.p3), cut where they're orientation only.
6. "Okay" preserved where rhetorical closure; cut where mid-clause filler.
7. "You know" and "I mean" cut except where invoking shared context.
8. Soft reordering: two instances logged (§5.p9, §8.p12).
9. Tom's spoken slips bracketed on first occurrence per section: `Pfender [Pfender]`, `Big Dig [big tunnel]`. The "Lorentz [Lorenz]" caption fix in L2 p53 is captioner garbling, corrected silently in L3.
10. Captioner garbling fixed silently where unambiguous.

## Flags for human review

- **§3.p8.** The Caltech-founder identification (Arthur Amos Noyes) is inserted in brackets as silent factual aid. Editor should confirm: was Noyes the MIT president Tom meant? He was indeed an MIT chemistry professor and acting president (1907-1909) who later moved to Caltech. The match is confident but should be confirmed.
- **§4.p3.** Paracelsus was Swiss-German (born in Einsiedeln), not Hungarian. Tom's "someone who's in Hungary or whatever" is a genuine misstatement, preserved per the constraint. Editor may wish to footnote in the final published edition.
- **§8.p10.** "Skiing from Sweden to Norway" — direction is unclear from L2 (Tom corrects himself mid-sentence). The story is Christensen as a Norwegian freedom fighter operating across the Swedish border; the direction of travel during the war years could have been either way at different times. Preserved as smoothed.

## Decisions that are *not* permitted at layer 3

- Adding new sentences in Tom's voice (Feynman/Leighton/Sands could because Feynman was alive to ratify; we cannot).
- Reordering content across section boundaries.
- Merging cases Tom kept separate, or splitting cases he handled as one.
- Removing factual errors Tom made on tape. (Captioner errors are corrected silently; Tom's slips are bracketed; Tom's genuine misstatements are preserved and footnoted in layer 3 only when they would actively mislead a reader.)

<<<END FILE>>>

<<<FILE: case_index.md>>>
# Case Index — Lecture 4 (`Aq3Q1CyX8uU`)

*Citation format: layer 3 paragraph anchor (e.g. `§3.p9`). The lecture is the fourth of six in the Summer 2013 Fusion Welding course; cases listed here surface as teaching units within the lecture's eight sections.*

## Cases referenced

### Plasma torch discovery by Bob Gage
- **Anchor:** `§1.p6`
- **canonical
