Repository: r-h-taylor/eagar-corpus

# The Eagar Corpus

A three-layer searchable archive of the recorded teaching of
Prof. Thomas W. Eagar (MIT, Department of Materials Science and
Engineering, 1976–2022).

**Version:** 1.0.0
**Released:** 2026-05-16
**Zenodo DOI:** [10.5281/zenodo.20226049](https://doi.org/10.5281/zenodo.20226049)
**License:** code under MIT (see [LICENSE](LICENSE)); corpus data under
CC-BY-4.0 (see [LICENSE-DATA](LICENSE-DATA))

## What this is

Thomas W. Eagar (1950–2022) was Professor of Materials Engineering at
MIT, where he taught from 1976 until his death. Beginning in 2011 he
self-recorded his classroom lectures and posted them publicly on
YouTube under the channel `eagar.mit.edu`. The recordings span eleven
years and 23 distinct course modules, totaling approximately 170 hours
and 231 lectures.

This repository is a scholarly edition of those lectures. For each
lecture, the corpus provides:

- a **cleaned middle layer** (`layer2.md`) — YouTube auto-captions
  consolidated into paragraphed prose, with line-break artifacts and
  pure captioner errors mechanically corrected;
- an **editorial layer** (`layer3.md`) — paragraph-anchored, smoothed
  for citability, with self-corrections rendered to their corrected
  form and physical-object teaching moves rendered as italicized stage
  directions;
- a **case index** (`case_index.md`) — substantively developed cases
  mapped to a canonical clustering of the corpus;
- an **extended case-reference file** (`extended_case_references.md`)
  where applicable — brief mentions of canonical cases surfaced by a
  reconciliation pass against the canon;
- an **editorial register** documenting layer-3 editorial decisions;
- a **transformation log** documenting layer-1 → layer-2 mechanical
  rules;
- a paragraph-level **anchors file** (`anchors.json`) mapping layer-3
  citations to layer-2 paragraphs;
- a **metadata file** (`metadata.json`).

The corpus contains 1,676 deduplicated canonical case clusters
(`ontology/cases_aggregate_v2.json`), of which approximately 1,190 are
referenced in the lectures — 935 substantively (anchored in
`case_index.md` files) and an additional 255 as brief mentions
(anchored in `extended_case_references.md` files).

## Repository structure

```
eagar-corpus/
├── README.md                          this file
├── LICENSE                            MIT, for the pipeline code
├── LICENSE-DATA                       CC-BY-4.0, for the corpus
├── CITATION.cff                       machine-readable citation
├── corpus/                            the 231 lectures
│   └── lectures/<video_id>/           per-lecture files
├── ontology/                          canon and reconciliation outputs
├── pipeline/                          scripts that built the corpus
│   └── pipeline_refs/                 conventions + worked example
└── docs/                              methodology and schema docs
```

## What is not in this repository

**Source captions (Layer 1).** The corpus is derived from YouTube
auto-captions for the publicly-posted lectures on the
`eagar.mit.edu` channel. The raw caption text is not redistributed
here; YouTube's terms of service govern the captions themselves.
Researchers wishing to reconstruct Layer 1 may fetch the captions
directly from YouTube using the video IDs in `metadata.json`. The
`metadata.json` files include a `raw_transcript_sha256` field for each
lecture so reconstructed captions can be verified against the source
text the pipeline processed.

## How to cite

For the corpus as a whole:

> Taylor, R. H. (2026). *The Eagar Corpus: a three-layer archive of
> the recorded teaching of Thomas W. Eagar (MIT, 2011–2022),*
> version 1.0.0. Zenodo. [10.5281/zenodo.20226049](https://doi.org/10.5281/zenodo.20226049).

For a specific passage, cite the canonical lecture record and
paragraph anchor:

> *Eagar Corpus*, lecture `-6n9y2szRqo` (3.371 Structural Materials
> Selection, Fall 2014, lecture 11/13), §5.p8.

For more on citation conventions, see [`docs/citation.md`](docs/citation.md).

## Companion paper

R. H. Taylor, "Teaching Engineering as Practice and Science: A
Case-Pedagogy Corpus," *Journal of Materials Education* (forthcoming
2026). The corpus is the empirical basis of that paper.

File: output/v1/lectures/F9-LE_nM5aQ/case_index.md
# Case Index — Lecture F9-LE_nM5aQ (3.371 Fall 2013, session 10/14)

*Citation format: layer 3 paragraph anchor (e.g. `§7.p2`). Click-through in the static site reveals the corresponding layer 2 passage with timestamp range.*

This lecture is principally a survey of stainless steel grades, with carbon/alloy steel framing at the start and the AOD process as the punchline. Cases are illustrative — used to anchor particular alloy categories.

## Cases developed in this lecture

### America's Cup 4340 welding procedure development
- **Anchor:** `§2.p4`, `§2.p5`, `§2.p6`
- **canonical_cluster_id:**"America's Cup 4340 welding procedure development"
- **Frame in this lecture:** Used to introduce the hardenability concept. A four-inch-thick keel beam couldn't be made from HY-130 (too soft, plastically deforming in trials) so they wanted 4340, but didn't know how to weld it in that section thickness. Tom showed them how.
- **Materials/systems:** HY-130, 4340 alloy steel, keel beam structural element
- **Era:** Unspecified (post-1960s based on HY-130 reference)

### Sub-Zero refrigerator hinge failure
- **Anchor:** `§7.p2`
- **canonical_cluster_id:** "Sub-Zero refrigerator hinge failure"
- **Frame in this lecture:** Illustrates the consequence of 303 vs. 304 mix-up. Manufacturer used 303 (sulfur-bearing, non-weldable) instead of 304 for a pin-to-plate weld. Cracked at the weld, plated over, doors fell off in service. ~$7M in repairs.
- **Materials/systems:** 303 vs. 304 austenitic stainless steel; brazing-welding application
- **Era:** Unspecified
- **Note:** Possibly maps to "Sub-Zero refrigerator hinge failure" in the canon — confirm cluster_id during reconciliation.

### Duplex stainless steel centrifuge brittle failure
- **Anchor:** `§8.p1`, `§8.p2`
- **canonical_cluster_id:**"Duplex stainless steel centrifuge brittle failure"
- **Frame in this lecture:** Physical demonstration. Cast duplex stainless centrifuge (~1 ton, 3000 RPM, 4 ft diameter) for separating starch in corn-methanol production. Embrittled by iron-chrome intermetallic phases. Shows orange-peel surface where large casting grains stretched before fracture.
- **Materials/systems:** Cast duplex stainless steel, ethanol production equipment

### 316 stainless steel heat exchanger tube pitting failure (Fenway Frank application)
- **Anchor:** `§10.p2`
- **canonical_cluster_id:**"Fenway Frank hot dog cooker stainless steel failure" (likely matches "Hot dog cooker corrosion failure" or "Fenway Frank hot dog cooker failure" in aggregate)
- **Frame in this lecture:** Dramatic 304-vs-316 substitution case. Original 316 cooker ran 10-20 years with no problems. Replacement parts mis-specified as 304 cracked and rusted within weeks in the high-salt steam environment.
- **Materials/systems:** 304 vs. 316 austenitic stainless steel; food processing
- **Era:** Unspecified (the cooker is "over here in Everett")

### New England Aquarium exterior panel corrosion
- **Anchor:** `§11.p8`, `§11.p9`, `§11.p10`
- **canonical_cluster_id:**"New England Aquarium exterior panel corrosion"
- **Frame in this lecture:** Passivation defeated by post-passivation mechanical abrasion. Mill-passivated 304 panels were ground to create fish-scale texture, which removed the protective chrome oxide. In marine environment (Boston Harbor chlorides), the oxide could not reform. Rust appeared along grinding marks and along bumper scrapes at the loading dock. Tom tested citric acid and Diet Coke (phosphoric acid) as environmentally acceptable cleaning agents.
- **Materials/systems:** 304 stainless steel panels, nitric acid passivation, marine chloride environment

### New York City building crack near George Washington Bridge
- **Anchor:** `§11.p11`
- **canonical_cluster_id:**"New York City building crack near George Washington Bridge"
- **Frame in this lecture:** Brief anecdote — 8-foot weld crack in a 20-story building. Tom uses it for the cocaine-capsule sidewalk joke connected to the Diet Coke punchline of the preceding aquarium case. The technical content is minimal in this lecture.
- **Materials/systems:** Weld crack (alloy unspecified in this telling)

### Argon oxygen decarbonization (AOD) process development
- **Anchor:** `§12.p2`, `§12.p3`
- **canonical_cluster_id:**"Argon oxygen decarbonization (AOD) process development"
- **Frame in this lecture:** Closing case of the lecture. MIT doctoral student Krivsky, working under John Chipman in the Building 8 basement, doing basic carbon-monoxide-reaction research. Discovered low oxygen potential of argon would pull carbon and oxygen out of molten steel. Not patented at MIT; Krivsky commercialized it at a company. Now used for virtually all stainless steel and most nickel superalloys worldwide. Tom estimates ~$1B/year value to the world steel industry. The case Tom uses to illustrate "MIT lost the patent" lessons elsewhere in the corpus.
- **Materials/systems:** 304L stainless, nickel-base superalloys; argon bubbling, slag chemistry
- **Era:** Discovered late 1950s, commercialized ~1960

## Cases referenced in passing

### Infinium magnesium extraction process development
- **Anchor:** `§1.p3`
- **canonical_cluster_id:**"Infinium magnesium extraction process development"
- **Frame in this lecture:** Forward-reference to Adam Powell's upcoming guest lecture. Spinoff from MIT via Boston University; ~$10-20M in funding for an environmentally clean metals extraction process.

### Japanese steel soda cans
- **Anchor:** `§1.p4`
- **canonical_cluster_id:**"Japanese steel soda cans"
- **Frame in this lecture:** Policy-protected industrial choice — Japanese government protected domestic steel by keeping vending-machine soda in steel cans rather than aluminum, since Japan has no indigenous aluminum industry. Aluminum has now displaced steel as the protection eased. Used as the lecture-opening illustration of how non-technical factors drive materials selection.

### Steel vs. aluminum automobiles (US vs. Europe market split)
- **Anchor:** `§1.p5`
- **canonical_cluster_id:** PROPOSED: Steel vs. aluminum auto markets US vs. Europe
- **Frame in this lecture:** Fuel-price economics would favor aluminum cars in Europe, but European manufacturers must build for the US market where fuel prices favor steel. Illustrates how exporting drives materials selection.

### Hadfield's manganese steel (prison bars application)
- **Anchor:** `§8.p5`
- **canonical_cluster_id:** PROPOSED: Hadfield's manganese steel — prison bars
- **Frame in this lecture:** 12-13% Mn steel that work-hardens during machining, making it nearly impossible to saw or file. Used historically for prison bars. Distinct alloy class from the 200-series stainless steels Tom is discussing.

## Figures and recurring statistics

- **HY-130 vs. 4340 yield strength:** 130 KSI (HY-130) vs. 180 KSI (4340). §2.p6.
- **304 stainless cost:** ~$2,000/ton vs. ~$400/ton for carbon steel. §10.p1.
- **316 stainless premium:** +$1,200/ton over 304 for 2% Mo addition. §10.p1.
- **317 stainless premium:** ~$24,000/ton for 4% Mo. §10.p1.
- **Sub-Zero refrigerator price:** $11,000. §7.p2.
- **Sub-Zero hinge failure cost:** ~$7M in repairs. §7.p2.
- **AOD value to world steel industry:** ~$1B/year. §12.p3.
- **Chloride resistance scaling (304 → 316 → 317):** 1,000 → 3,000 → higher PPM. §11.p5.
- **Body/seawater chloride content:** ~30,000 PPM. §11.p6.
- **Cr₂O₃ passive layer thickness:** ~50 nm. §11.p5.

## Open questions for the canon

- Confirm Sub-Zero hinge case has a canonical cluster_id; the failure description here is specific enough to potentially merge with `Refrigerator plastic shelf cracking` (probably not — different failure mode) or `Sub-Zero refrigerator hinge failure` if that exists. The aggregate as given includes "Sub-Zero refrigerator hinge failure" — confirm it covers the 303-stainless-mis-spec mechanism Tom describes here.
- Tom's $7M Sub-Zero repair figure should be cross-checked across the corpus for consistency.
- The Fenway Frank "Everett" location should be cross-checked — Tom might use different localities in different tellings.
