Repository: r-h-taylor/eagar-corpus

# The Eagar Corpus

A three-layer searchable archive of the recorded teaching of
Prof. Thomas W. Eagar (MIT, Department of Materials Science and
Engineering, 1976–2022).

**Version:** 1.0.0
**Released:** 2026-05-16
**Zenodo DOI:** [10.5281/zenodo.20226049](https://doi.org/10.5281/zenodo.20226049)
**License:** code under MIT (see [LICENSE](LICENSE)); corpus data under
CC-BY-4.0 (see [LICENSE-DATA](LICENSE-DATA))

## What this is

Thomas W. Eagar (1950–2022) was Professor of Materials Engineering at
MIT, where he taught from 1976 until his death. Beginning in 2011 he
self-recorded his classroom lectures and posted them publicly on
YouTube under the channel `eagar.mit.edu`. The recordings span eleven
years and 23 distinct course modules, totaling approximately 170 hours
and 231 lectures.

This repository is a scholarly edition of those lectures. For each
lecture, the corpus provides:

- a **cleaned middle layer** (`layer2.md`) — YouTube auto-captions
  consolidated into paragraphed prose, with line-break artifacts and
  pure captioner errors mechanically corrected;
- an **editorial layer** (`layer3.md`) — paragraph-anchored, smoothed
  for citability, with self-corrections rendered to their corrected
  form and physical-object teaching moves rendered as italicized stage
  directions;
- a **case index** (`case_index.md`) — substantively developed cases
  mapped to a canonical clustering of the corpus;
- an **extended case-reference file** (`extended_case_references.md`)
  where applicable — brief mentions of canonical cases surfaced by a
  reconciliation pass against the canon;
- an **editorial register** documenting layer-3 editorial decisions;
- a **transformation log** documenting layer-1 → layer-2 mechanical
  rules;
- a paragraph-level **anchors file** (`anchors.json`) mapping layer-3
  citations to layer-2 paragraphs;
- a **metadata file** (`metadata.json`).

The corpus contains 1,676 deduplicated canonical case clusters
(`ontology/cases_aggregate_v2.json`), of which approximately 1,190 are
referenced in the lectures — 935 substantively (anchored in
`case_index.md` files) and an additional 255 as brief mentions
(anchored in `extended_case_references.md` files).

## Repository structure

```
eagar-corpus/
├── README.md                          this file
├── LICENSE                            MIT, for the pipeline code
├── LICENSE-DATA                       CC-BY-4.0, for the corpus
├── CITATION.cff                       machine-readable citation
├── corpus/                            the 231 lectures
│   └── lectures/<video_id>/           per-lecture files
├── ontology/                          canon and reconciliation outputs
├── pipeline/                          scripts that built the corpus
│   └── pipeline_refs/                 conventions + worked example
└── docs/                              methodology and schema docs
```

## What is not in this repository

**Source captions (Layer 1).** The corpus is derived from YouTube
auto-captions for the publicly-posted lectures on the
`eagar.mit.edu` channel. The raw caption text is not redistributed
here; YouTube's terms of service govern the captions themselves.
Researchers wishing to reconstruct Layer 1 may fetch the captions
directly from YouTube using the video IDs in `metadata.json`. The
`metadata.json` files include a `raw_transcript_sha256` field for each
lecture so reconstructed captions can be verified against the source
text the pipeline processed.

## How to cite

For the corpus as a whole:

> Taylor, R. H. (2026). *The Eagar Corpus: a three-layer archive of
> the recorded teaching of Thomas W. Eagar (MIT, 2011–2022),*
> version 1.0.0. Zenodo. [10.5281/zenodo.20226049](https://doi.org/10.5281/zenodo.20226049).

For a specific passage, cite the canonical lecture record and
paragraph anchor:

> *Eagar Corpus*, lecture `-6n9y2szRqo` (3.371 Structural Materials
> Selection, Fall 2014, lecture 11/13), §5.p8.

For more on citation conventions, see [`docs/citation.md`](docs/citation.md).

## Companion paper

R. H. Taylor, "Teaching Engineering as Practice and Science: A
Case-Pedagogy Corpus," *Journal of Materials Education* (forthcoming
2026). The corpus is the empirical basis of that paper.

File: output/v1/lectures/IUNJxDpWC7M/case_index.md.prereflag-20260823-175807
# Case Index — Lecture 6 (IUNJxDpWC7M)

*Citation format: layer 3 paragraph anchor (e.g. `§2.p2`). Click-through in the static site reveals the corresponding layer 2 passage with timestamp range.*

This lecture is the corrosion-mechanisms session of the welding metallurgy course. Tom teaches four factors that drive corrosion — oxygen, chlorides, moisture, and (foreshadowed for after the break) acidity — and surfaces several cases as teaching exemplars.

## Cases referenced

### Boston warehouse fire protection system corrosion
- **Anchor:** `§2.p1`, `§2.p2`
- **canonical_cluster_id:** "Boston warehouse fire protection system corrosion" *(matches canonical: "Warehouse fire protection system piping corrosion" / "Boston warehouse fire protection system corrosion")*
- **Frame in this lecture:** Tom's forensic call-back: he diagnosed the open-system corrosion from a sample alone, by inferring the chronic leak. Used to illustrate the principle "no free oxygen, no corrosion" inverted — a small chronic leak destroys the closed-system condition.
- **Materials/systems:** carbon steel fire protection sprinkler piping, makeup water introducing dissolved oxygen.
- **Era:** consulting case, undated.

### General Electric boiling water reactor stress corrosion cracking (304 stainless safe ends)
- **Anchor:** `§3.p3`, `§3.p6`
- **canonical_cluster_id:** "General Electric boiling water reactor stress corrosion cracking" / "General Electric nuclear reactor safe-end cracking"
- **Frame in this lecture:** Late 1970s industry-wide problem. Tom uses it to motivate the chloride+oxygen synergy and the practice of pre-boiler oxygen sparging. Quantifies it as a $2B problem for GE worldwide.
- **Materials/systems:** 304 stainless steel safe-end piping, ~1 ppm oxygen + 0.1 ppm chloride.
- **Era:** late 1970s onward.

### Stainless steel dinnerware bleach pitting (personal anecdote)
- **Anchor:** `§4.p2`
- **canonical_cluster_id:** "Stainless steel dinnerware bleach pitting (personal anecdote)"
- **Frame in this lecture:** Domestic illustration of the chloride + oxygen pitting mechanism on stainless. Mother-in-law sterilized dinnerware in Clorox overnight.
- **Materials/systems:** stainless steel flatware, sodium hypochlorite solution.
- **Era:** undated personal anecdote (within Tom's 17 years of cohabitation with mother-in-law).

### Arizona warehouse roof corrosion failure
- **Anchor:** `§5.p3`, `§5.p4`, `§5.p5`, `§5.p6`
- **canonical_cluster_id:** "Arizona warehouse roof corrosion failure"
- **Frame in this lecture:** The worst carbon-steel corrosion rate Tom has ever seen (40–80 mil/year). Diurnal wet-dry cycling between vapor barrier and roof decking created a sauna in the ceiling cavity that destroyed galvanized steel hangers within a year.
- **Materials/systems:** galvanized steel sheet-metal hangers, vapor barrier roof assembly.
- **Era:** consulting case, undated.

### Mothballed B-52s at the Arizona aircraft boneyard
- **Anchor:** `§5.p1`
- **canonical_cluster_id:** "Arizona aircraft boneyard (Davis-Monthan AFB) mothballing practice"
- **Frame in this lecture:** Brief reference, not a forensic case. Used to make the moisture-pathway point by counterexample (low-humidity desert preserves metals) and to contrast with Navy practice of storing assets in seawater.
- **Era:** SALT-treaty era reference, late Cold War.

### Nuclear submarine / carrier reactor shutdown with hydrazine
- **Anchor:** `§3.p7`
- **canonical_cluster_id:** "Navy reactor shutdown hydrazine oxygen scavenging"
- **Frame in this lecture:** Pedagogical contrast with commercial pre-boiler sparging. Navy uses hydrazine; commercial plants can't afford it and use steam sparge instead.
- **Era:** ongoing Navy practice.

## Figures referenced (not cases)

- **0.21 atmospheres** — equilibrium oxygen partial pressure in air, anchoring the closed-system magnetite argument (`§1.p2`).
- **18 megohms** — the resistivity of theoretically pure water; commercial reactors run at 10–14 megohms (`§3.p4`).
- **4 mil/year (typical), 10 mil/year (upper), 40–80 mil/year (Arizona warehouse)** — Tom's standing reference figures for carbon steel corrosion rates (`§5.p2`, `§5.p5`).
- **$2 billion** — scale of the GE BWR safe-end stress corrosion cracking problem worldwide (`§3.p6`).

## Notes for the canon

- The "Mothballed B-52s" reference may match an existing cluster around aircraft boneyards or military storage — none found in the catalog under that name. Proposed as a new singleton; reconciliation may reveal it as a recurring teaching anchor.
- "Navy reactor shutdown hydrazine oxygen scavenging" is proposed as new. Existing canonical clusters around Navy reactors (Nautilus, Seawolf, etc.) are platform-specific; this is a chemistry practice that may recur across lectures.
