Repository: r-h-taylor/eagar-corpus

# The Eagar Corpus

A three-layer searchable archive of the recorded teaching of
Prof. Thomas W. Eagar (MIT, Department of Materials Science and
Engineering, 1976–2022).

**Version:** 1.0.0
**Released:** 2026-05-16
**Zenodo DOI:** [10.5281/zenodo.20226049](https://doi.org/10.5281/zenodo.20226049)
**License:** code under MIT (see [LICENSE](LICENSE)); corpus data under
CC-BY-4.0 (see [LICENSE-DATA](LICENSE-DATA))

## What this is

Thomas W. Eagar (1950–2022) was Professor of Materials Engineering at
MIT, where he taught from 1976 until his death. Beginning in 2011 he
self-recorded his classroom lectures and posted them publicly on
YouTube under the channel `eagar.mit.edu`. The recordings span eleven
years and 23 distinct course modules, totaling approximately 170 hours
and 231 lectures.

This repository is a scholarly edition of those lectures. For each
lecture, the corpus provides:

- a **cleaned middle layer** (`layer2.md`) — YouTube auto-captions
  consolidated into paragraphed prose, with line-break artifacts and
  pure captioner errors mechanically corrected;
- an **editorial layer** (`layer3.md`) — paragraph-anchored, smoothed
  for citability, with self-corrections rendered to their corrected
  form and physical-object teaching moves rendered as italicized stage
  directions;
- a **case index** (`case_index.md`) — substantively developed cases
  mapped to a canonical clustering of the corpus;
- an **extended case-reference file** (`extended_case_references.md`)
  where applicable — brief mentions of canonical cases surfaced by a
  reconciliation pass against the canon;
- an **editorial register** documenting layer-3 editorial decisions;
- a **transformation log** documenting layer-1 → layer-2 mechanical
  rules;
- a paragraph-level **anchors file** (`anchors.json`) mapping layer-3
  citations to layer-2 paragraphs;
- a **metadata file** (`metadata.json`).

The corpus contains 1,676 deduplicated canonical case clusters
(`ontology/cases_aggregate_v2.json`), of which approximately 1,190 are
referenced in the lectures — 935 substantively (anchored in
`case_index.md` files) and an additional 255 as brief mentions
(anchored in `extended_case_references.md` files).

## Repository structure

```
eagar-corpus/
├── README.md                          this file
├── LICENSE                            MIT, for the pipeline code
├── LICENSE-DATA                       CC-BY-4.0, for the corpus
├── CITATION.cff                       machine-readable citation
├── corpus/                            the 231 lectures
│   └── lectures/<video_id>/           per-lecture files
├── ontology/                          canon and reconciliation outputs
├── pipeline/                          scripts that built the corpus
│   └── pipeline_refs/                 conventions + worked example
└── docs/                              methodology and schema docs
```

## What is not in this repository

**Source captions (Layer 1).** The corpus is derived from YouTube
auto-captions for the publicly-posted lectures on the
`eagar.mit.edu` channel. The raw caption text is not redistributed
here; YouTube's terms of service govern the captions themselves.
Researchers wishing to reconstruct Layer 1 may fetch the captions
directly from YouTube using the video IDs in `metadata.json`. The
`metadata.json` files include a `raw_transcript_sha256` field for each
lecture so reconstructed captions can be verified against the source
text the pipeline processed.

## How to cite

For the corpus as a whole:

> Taylor, R. H. (2026). *The Eagar Corpus: a three-layer archive of
> the recorded teaching of Thomas W. Eagar (MIT, 2011–2022),*
> version 1.0.0. Zenodo. [10.5281/zenodo.20226049](https://doi.org/10.5281/zenodo.20226049).

For a specific passage, cite the canonical lecture record and
paragraph anchor:

> *Eagar Corpus*, lecture `-6n9y2szRqo` (3.371 Structural Materials
> Selection, Fall 2014, lecture 11/13), §5.p8.

For more on citation conventions, see [`docs/citation.md`](docs/citation.md).

## Companion paper

R. H. Taylor, "Teaching Engineering as Practice and Science: A
Case-Pedagogy Corpus," *Journal of Materials Education* (forthcoming
2026). The corpus is the empirical basis of that paper.

File: output/v1/lectures/JU7wcLlx-0E/case_index.md.prereflag-20260823-175807
# Case Index — Lecture 4 (Fall 2013)

*Citation format: layer 3 paragraph anchor (e.g. `§7.p2`). Click-through in the static site reveals the corresponding layer 2 passage with timestamp range.*

This lecture pivots between cost-of-materials framing (§1–§3), conceptual development of strength vs. toughness (§4, §6), historical case material (§7, §9), and ratio-analysis-diagram exposition (§8, §10). The MIT hacks aside (§5) is non-case content.

## Cases referenced in this lecture

### HY80 submarine hull steel sample (General Dynamics)
- **Anchor:** `§1.p3`
- **canonical_cluster_id:** "Nuclear submarine hull steel (HY-80)"
- **Frame in this section:** Physical-object demonstration. Sample weld given to Tom 30–35 years prior by General Dynamics, used to anchor "two-dollar-a-pound" material tier.
- **Materials/systems:** HY-80 high-strength low-alloy steel
- **Era:** ~1978–1983 (sample acquisition); referenced 2013

### Single-crystal turbine blade (Pratt & Whitney)
- **Anchor:** `§1.p4`–`§1.p5`
- **canonical_cluster_id:** "Pratt & Whitney single-crystal turbine blade"
- **Frame in this section:** Physical-object demonstration. Sectioned blade with cooling-gas turbulators visible. Used to anchor "$200 a pound" aircraft-grade material tier and to discuss furnace economics ($1M furnace, 24 blades per run at GE/PW, 4 blades per run at Rolls-Royce).
- **Materials/systems:** Nickel-based single-crystal superalloy
- **Era:** modern (Tom holds 1990s-2000s era blade)

### X-33 space plane composite sample
- **Anchor:** `§1.p6`, referenced again `§10.p2`
- **canonical_cluster_id:** "X-33 space plane"
- **Frame in this section:** Physical-object demonstration. Composite material at ~$12,500/lb anchoring spacecraft-grade material tier. Returned to in §10 as evidence that Boeing 777 composite content was reduced from >50% to 10–15% on cost grounds.
- **Materials/systems:** Aerospace composite
- **Era:** late 1990s program

### Galileo's beam-bending sketch
- **Anchor:** `§4.p1`
- **canonical_cluster_id:** "Galileo's beam-bending notebook sketch"
- **Frame in this section:** Historical anchor for strength-of-materials development. Galileo's notebook with beam under load and observation that beams break at maximum bending moment.
- **Era:** early 17th century

### Henry Bessemer and Andrew Carnegie
- **Anchor:** `§4.p2`
- **canonical_cluster_id:** "Bessemer process and Carnegie steel wealth"
- **Frame in this section:** Historical framing for late-1800s emergence of tensile testing and steel production. Carnegie's worth in today's dollars (~$300B) given as benchmark.
- **Era:** 1880s

### Bethlehem Steel Charpy bar testing
- **Anchor:** `§4.p2`
- **canonical_cluster_id:** "Bethlehem Steel Charpy testing (Eagar as young engineer)"
- **Frame in this section:** Tom's personal experience as a 25-year-old engineer producing tough steels and being unpopular for breaking the 260 ft-lb hammer ($400/recalibration).
- **Materials/systems:** Carbon/HSLA steels
- **Era:** ~1972–1975 (Tom's Bethlehem years)

### Plexiglass three-piece fracture demonstration
- **Anchor:** `§4.p11`
- **canonical_cluster_id:** "Eagar plexiglass brittle-fracture demonstration"
- **Frame in this section:** In-class physical demo. Polyethylene/polypropylene bend test (ductile) contrasted with PMMA snap (brittle, shear lip on compression side).
- **Materials/systems:** PMMA, polyethylene/polypropylene

### Wuensch crystallography pedagogy
- **Anchor:** `§5.p1`
- **canonical_cluster_id:** "Wuensch MIT crystallography teaching (Eagar as student)"
- **Frame in this section:** Personal anecdote. Wuensch as Tom's sophomore advisor; students given Islamic-mosque mosaic tiles on quizzes to identify symmetry features.
- **Era:** late 1960s

### MIT Media Lab tile hack
- **Anchor:** `§5.p2`
- **canonical_cluster_id:** "MIT Media Lab lime-green tile hack"
- **Frame in this section:** MIT hack lore. Artist commissioned three primary-color tiles (red, blue, yellow); students added a fourth lime-green tile, taking weeks to be noticed. Artist's reaction made the hack memorable.

### MIT "No Knife" hack
- **Anchor:** `§5.p3`
- **Frame in this section:** MIT hack lore. Students installed a place setting (tray, glass, plate, fork, spoon — no knife) in Building 10 lobby gallery space ~20–25 years prior, with an existentialist artist statement.
- **Era:** ~1988–1993

### Microsurgery Ranger / sapphire instrument proposal
- **Anchor:** `§6.p3`–`§6.p6`
- **canonical_cluster_id:** "Microsurgery instrument material selection consulting case"
- **Frame in this section:** Tom's consulting work ~20–25 years prior for an instrument company making arthroscopic Rangers (stainless steel nibblers). Beam-stiffness cube-of-thickness problem at smaller incision sizes. Tom proposed sapphire (aluminum oxide) with chrome-doped ruby color-coding for marketing. Company declined but paid the bill.
- **Materials/systems:** Stainless steel, molybdenum, sapphire (Al₂O₃), ruby
- **Era:** ~1988–1993

### Tom's knee injury and Vietnam draft
- **Anchor:** `§6.p3`
- **canonical_cluster_id:** "Eagar torn cartilage and Vietnam draft exemption"
- **Frame in this section:** Personal anecdote. Left-knee cartilage tear ~1968 → 4-F medical exemption; later right-knee tear made it symmetric.
- **Era:** late 1960s

### Liberty ship brittle fractures and 1946 Navy report
- **Anchor:** `§7.p1`–`§7.p3`
- **canonical_cluster_id:** "WWII Welded Merchant Vessel Structural Failures (Fleet-Wide)"
- **Frame in this section:** Foundational case for the lecture. 4,694 welded steel merchant vessels; 970 fracture casualties; 24 complete strength-deck fractures; 8 vessels lost. Tom holds the MIT-library copy of the 15 July 1946 Navy report rescued from a $2 book sale. *Schenectady* and *Esso Manhattan* cited as examples.
- **Materials/systems:** Welded carbon-steel ship plate
- **Era:** WWII; report 1946

### Founding of welding research institutes
- **Anchor:** `§7.p3`
- **canonical_cluster_id:** "British Welding Institute founding"
- **Frame in this section:** Post-Liberty-ship response: British Welding Research Institute (now The Welding Institute, Cambridge UK); US Naval Research Laboratory; MIT (Building 8). Three founding sites of welding research.
- **Era:** late 1940s

### Pellini ratio analysis diagram
- **Anchor:** `§8.p1`, `§10.p1`
- **canonical_cluster_id:** "Pellini explosion bulge test development"
- **Frame in this section:** Developed by Pellini at Naval Research Laboratory in the 1950s–60s. Tom uses Pellini's diagram and his own composite version from "The Future of Metals" paper as the conceptual core of §8 and §10.
- **Era:** 1950s–1960s development; cited 2013

### USS *Thresher* loss and SUBSAFE program
- **Anchor:** `§9.p1`–`§9.p2`
- **canonical_cluster_id:** "USS Thresher"
- **Frame in this section:** 1962 [transcript says '62; actual date 1963] sea trials out of Portsmouth Naval Shipyard. Main seawater pipe break in reactor compartment flooded the reactor, power loss, partial ballast blow, brief ascent then descent. Crew screams audible from tender above. Nuclear navy shut down 2–3 years; resulted in US Navy SUBSAFE quality-control program, 30 years ahead of world industry.
- **Materials/systems:** HY-80 hull; piping
- **Era:** 1963

### Henry Petroski, *To Engineer is Human*
- **Anchor:** `§9.p3`
- **Frame in this section:** Tom holds the book. Petroski as Duke professor elected to NAE the same year as Tom for this work. Theme: we only learn from our mistakes; we build bigger until something fails. References Hyatt Regency and *Challenger*.

### Hyatt Regency walkway collapse (referenced)
- **Anchor:** `§9.p3`
- **canonical_cluster_id:** "Hyatt Regency walkway collapse"
- **Frame in this section:** Mentioned as a Petroski case study; not developed in this lecture.

### Space Shuttle *Challenger* (referenced)
- **Anchor:** `§9.p3`
- **canonical_cluster_id:** "Space Shuttle Challenger"
- **Frame in this section:** Mentioned as another build-until-failure example; not developed.

### Boeing 777 composite content reduction
- **Anchor:** `§10.p2`
- **canonical_cluster_id:** "Boeing 777 advanced composites program"
- **Frame in this section:** Announced as >50% composite ~20–25 years prior; delivered at 10–15% composite after cost analysis. Used to illustrate that aluminum and composites have similar toughness-strength performance, so cost decides.
- **Era:** announcement ~1988–1993; delivery 1994

### Robert Sprague's law
- **Anchor:** `§10.p4`–`§10.p5`
- **canonical_cluster_id:** "Sprague's law on material properties"
- **Frame in this section:** Two Sprague quotes: (1) brittle materials must be designed in compression — Portland cement / mortar / rock as the world's largest-volume composite, with steel rebar for tension; (2) "material scientists think structure controls properties; materials engineers know defects control properties."

### Jim Williams' corollary
- **Anchor:** `§10.p4`
- **canonical_cluster_id:** "Williams's law on material costs"
- **Frame in this section:** "Whenever you first hear about the cost of a new material, write it down, because that's the lowest cost you'll ever have."

### 2025 aluminum propeller blade alloy
- **Anchor:** `§10.p6`
- **canonical_cluster_id:** "2025 aluminum propeller-blade alloy (toughness vs. 2024)"
- **Frame in this section:** Toughest aluminum alloy; 15× tougher than any other aluminum; named in 1925 right after 2024 Al-Cu. Only application Tom knows: propeller blades. Tom's rhetorical move: a propeller is a critical structure where you want it to bend before snapping.

## Figures referenced (not cases)

- **HY80 steel = $2/lb**, single-crystal turbine blade = **$200/lb**, X-33 composite = **$12,500/lb** (§1) — Tom's recurring three-tier cost framework.
- **0.2% offset strain** as the standard yield-point definition; **0.5%** in the older (pre-precision-machine) era (§4.p9).
- **10,000 ft-lb** dynamic tear energy for low-strength steels; toughness drops off above **180 ksi** yield strength (§8.p1).
- **K1c/σy = 2.5 √in** boundary between plastic yielding and elastic-plastic mixed mode; **K1c/σy = 0.6 √in** boundary between mixed mode and plane-strain brittle fracture (§10.p1).
- **Aluminum modulus ≈ 10 Msi; steel ≈ 30 Msi; molybdenum ≈ 50 Msi; ceramics/tungsten ≈ 60 Msi** (§6.p2, §6.p5).
- **4,694 Liberty ships; 970 fracture casualties; 24 strength-deck fractures; 8 lost** (§7.p3) — the foundational fleet-wide failure statistic.
