Repository: r-h-taylor/eagar-corpus

# The Eagar Corpus

A three-layer searchable archive of the recorded teaching of
Prof. Thomas W. Eagar (MIT, Department of Materials Science and
Engineering, 1976–2022).

**Version:** 1.0.0
**Released:** 2026-05-16
**Zenodo DOI:** [10.5281/zenodo.20226049](https://doi.org/10.5281/zenodo.20226049)
**License:** code under MIT (see [LICENSE](LICENSE)); corpus data under
CC-BY-4.0 (see [LICENSE-DATA](LICENSE-DATA))

## What this is

Thomas W. Eagar (1950–2022) was Professor of Materials Engineering at
MIT, where he taught from 1976 until his death. Beginning in 2011 he
self-recorded his classroom lectures and posted them publicly on
YouTube under the channel `eagar.mit.edu`. The recordings span eleven
years and 23 distinct course modules, totaling approximately 170 hours
and 231 lectures.

This repository is a scholarly edition of those lectures. For each
lecture, the corpus provides:

- a **cleaned middle layer** (`layer2.md`) — YouTube auto-captions
  consolidated into paragraphed prose, with line-break artifacts and
  pure captioner errors mechanically corrected;
- an **editorial layer** (`layer3.md`) — paragraph-anchored, smoothed
  for citability, with self-corrections rendered to their corrected
  form and physical-object teaching moves rendered as italicized stage
  directions;
- a **case index** (`case_index.md`) — substantively developed cases
  mapped to a canonical clustering of the corpus;
- an **extended case-reference file** (`extended_case_references.md`)
  where applicable — brief mentions of canonical cases surfaced by a
  reconciliation pass against the canon;
- an **editorial register** documenting layer-3 editorial decisions;
- a **transformation log** documenting layer-1 → layer-2 mechanical
  rules;
- a paragraph-level **anchors file** (`anchors.json`) mapping layer-3
  citations to layer-2 paragraphs;
- a **metadata file** (`metadata.json`).

The corpus contains 1,676 deduplicated canonical case clusters
(`ontology/cases_aggregate_v2.json`), of which approximately 1,190 are
referenced in the lectures — 935 substantively (anchored in
`case_index.md` files) and an additional 255 as brief mentions
(anchored in `extended_case_references.md` files).

## Repository structure

```
eagar-corpus/
├── README.md                          this file
├── LICENSE                            MIT, for the pipeline code
├── LICENSE-DATA                       CC-BY-4.0, for the corpus
├── CITATION.cff                       machine-readable citation
├── corpus/                            the 231 lectures
│   └── lectures/<video_id>/           per-lecture files
├── ontology/                          canon and reconciliation outputs
├── pipeline/                          scripts that built the corpus
│   └── pipeline_refs/                 conventions + worked example
└── docs/                              methodology and schema docs
```

## What is not in this repository

**Source captions (Layer 1).** The corpus is derived from YouTube
auto-captions for the publicly-posted lectures on the
`eagar.mit.edu` channel. The raw caption text is not redistributed
here; YouTube's terms of service govern the captions themselves.
Researchers wishing to reconstruct Layer 1 may fetch the captions
directly from YouTube using the video IDs in `metadata.json`. The
`metadata.json` files include a `raw_transcript_sha256` field for each
lecture so reconstructed captions can be verified against the source
text the pipeline processed.

## How to cite

For the corpus as a whole:

> Taylor, R. H. (2026). *The Eagar Corpus: a three-layer archive of
> the recorded teaching of Thomas W. Eagar (MIT, 2011–2022),*
> version 1.0.0. Zenodo. [10.5281/zenodo.20226049](https://doi.org/10.5281/zenodo.20226049).

For a specific passage, cite the canonical lecture record and
paragraph anchor:

> *Eagar Corpus*, lecture `-6n9y2szRqo` (3.371 Structural Materials
> Selection, Fall 2014, lecture 11/13), §5.p8.

For more on citation conventions, see [`docs/citation.md`](docs/citation.md).

## Companion paper

R. H. Taylor, "Teaching Engineering as Practice and Science: A
Case-Pedagogy Corpus," *Journal of Materials Education* (forthcoming
2026). The corpus is the empirical basis of that paper.

File: output/v1/lectures/TRSZrx4_vPQ/_raw_response_call1.txt (part 1 of 3)
<<<FILE: layer2.md>>>
# Layer 2 — 3.371 Materials Processing and Casting, Summer 2011, lecture 2/7

*Source: `TRSZrx4_vPQ`. Layer 2 transformation: filler removed, sentence boundaries inserted, captioner errors corrected, Tom's spoken slips bracketed. No reordering, no cuts of self-corrections or stage business. Paragraph breaks at natural pauses in delivery.*

---

`p1` [00:03] There are two more sets of handouts up here. Um, anybody want one? Do that mean everybody got one? I can't imagine that everybody got one, but okay. If you didn't, just drop by my secretary's office, she's got more. It's just so many that I could fit on that cart without rearranging it. Um, actually those things on the first page actually have some of the evaluations from the early years of the course. And uh, you know, some students say well you can get as much or as little as you want out of this class, depends on how much time you want to put into it.

`p2` [00:47] So uh, in there in the one that says one, there's a chapter 16 which is something I wrote about twenty years ago for a book that the Mechanical Engineering Department was going to publish, which I don't think they ever got around to publishing. But it's supposed to be on um, manufacturing I guess was the topic. And basically I just took all my lecture notes home on the welding and joining stuff and I condensed everything down to about thirty pages. So if you want to learn everything about the twenty-five lectures, you can just read those thirty pages. At the back of that chapter 16 are ten problems which would be the problem set that you could do for your assignment. MIT requires me to grade an assignment in order to give a grade, so that's why you have an assignment in this course. If I didn't have to give you an assignment, I wouldn't, okay. Um, but it's up to you. A lot of, some of these references are getting kind of long in the tooth, um, but there's still general things, and for whatever it's worth you can decide to read them or not. Some people try to read them all, which I wouldn't do that.

`p3` [02:08] Um, there's a copy of my World Trade Center paper. We'll probably talk about that at some point. I'll bring it in at some point, uh, probably on how to communicate. Um, but that for a long time was the most referenced article on the World Trade Center collapse, okay. I was number one on Google, I think I'm number two now, but anyway. And there's uh, all the conspiracy theorists hate me, okay, cuz I explained it. But anyway, in fact the BBC is doing a docu— documentary, and next Thursday I think, not this Thursday but next Thursday, I'll be down in the Washington area and they want me to meet with them on some stuff because they're doing a documentary on the World Trade Center. But anyway, um, by the way it was the airplanes, it wasn't a government conspiracy, okay, although my favorite, well I'll tell you some of my favorite stories on those things later. Um, it's amazing what people can believe, uh, but anyway.

`p4` [03:17] Uh, what else I want to tell you. So that's, oh my favorite evaluation of all time is the student who said he just wanted to know what I taught at lunchtime cuz I got breakfast right, he just wanted to know, you know, what other course he could take at lunchtime to get a free lunch. So anyway, okay.

`p5` [03:34] Um, a lot, number of things to clean up from last time. Um, I finally found, it was in my thing here of notes, but the properties of MP35N a bit. *[Tom writes on board.]* So here's the typical room temperature tensile properties of MP35N. It's a function of the amount of cold work. So the yield strength when in a completely annealed condition is only 60 ksi. That's nothing to write home about. It's, um, you know, low strength steel is 36 ksi, it's not hard to get 100 ksi steel, 60 ksi sort of in between. But it can go up to 235 ksi with 65% cold work. And if you do a heat treatment on it, an aging treatment, you can get it up to 290 ksi, 300 ksi tensile strength. Now this is better than most aircraft landing gears, which are kind of the epitome of um, high strength steel, okay. Um, so this is better than that. 10% elongation and 48% reduction in area, that's pretty incredible, okay, to get that much stretch out of something that's that strong.

`p6` [05:06] The problem is you can't make it in really big sections cuz it has to be cold worked, and what are you going to cold work it with once it starts getting up to these strengths? All the other tools are just going to break, right? Yeah.

**Student:** What do you mean by cold work?

`p7` [05:21] Cold work is deforming it and shaping it at room temperature, okay. However, room temperature is a relative thing. For tungsten, room temperature is 2,000 degrees, okay. It's the temperature at which the material does not self-anneal, okay. At higher temperatures the material will, if you're interested in materials science, the dislocations will annihilate themselves. But with cold work you're at a low enough temperature that if you deform the metal you form these tangles of dislocations and they stay there and they actually make it stronger. Okay. But if you're not a materials scientist you don't even know what a dislocation in a crystal is, right? So yeah okay, but I mean basically cold work is working at a temperature such that the material doesn't annihilate the dislocations, self-anneal, doesn't recrystallize. It maintains the deformed microstructure on atomic scale. And all materials will cold work. The cold working temperature for lead is below room temperature, okay. The cold working temperature for steel is actually around 4–500° Fahrenheit. Anything below that temperature it doesn't stress relieve itself, okay. For tungsten it's even higher. Uh, but for MP35N it's probably the 3 or 400° Fahrenheit range. It doesn't soften while you're working it, just gets harder and harder.

`p8` [06:53] In fact actually if you look at the stress strain curve, *[Tom draws.]* so if you got stress and strain and you come up here to yield strength and it just keeps going and going, anything above the yield strength, if it maintains its strength you've worked it to that strength level, okay. But what happens is if you heat it up it'll come back down. If you anneal it, it'll come back down and it would yield again at a lower temperature if you've heated it to the high temperature. Things like a blacksmith forge, when the steel gets red hot, that stuff is plastic and you can form it, you can put it back in the furnace, heat it up again and it will soften and you can rehammer it, right.

`p9` [07:43] One of the great advantages, in fact I wrote my junior hum's term paper, not term paper but assignment, on the history of the hardening of steel. The ability to form a material in a soft condition and then strengthen it or harden it is a very important property. How do you make clay pots? You take nice soft clay, you can form it any way you want, then you put it in a furnace, you heat it up and it becomes hard and it becomes a piece of dinnerware or bakeware or whatever, right. If you just had clay it wouldn't be very useful, soft clay, to bake bread in it or something, if it just fell apart, right. Uh, well steel can, by heat treatment, steel can go from these types of strengths to these types of strength, but not with these types of ductilities, not with this ability to stretch and absorb energy, okay. Ordinarily as you go higher and higher up on that curve your ability to absorb energy gets less.

`p10` [08:41] And for those of you particular, those of you in the Navy that go underwater, it's very important to have something that absorbs, has not only strength but the ability to absorb energy, cuz if someone starts exploding things next to you, want something that doesn't shatter, okay. Like glass makes great research submarines or deep divables, but it doesn't make a very good uh, something to take undex, okay. All of you know what undex is, underwater explosion, right? Um, so if you could make an MP35N submarine, first of all if you could afford something 200 times the cost of steel, and if you could get it in thick enough sections, it would be corrosion resistant, it would take explosions with fantastic properties. The problem is you can't make it in a plate form. You can't make it in diameter much above 2 inches okay, because you got to mechanically form it, and there's no tools in the world, you'd have to cast a great big piece and there's no tools in the world that wouldn't break in trying to break that thing down to a smaller piece, okay.

`p11` [09:51] So there's no tools to form this stuff um, except in small diameters and stuff. And in fact you can get it in wire form or sheet form. Um, wire form is great because you can pull it through carbide or even diamond dyes. So there are materials that are hard enough, but you can't do that with great big plates, okay. You can't, couldn't pull this material through great big plates, okay, or great big plates through some dye. You don't have the diamonds and you don't have the uh force to pull it. So anyway, that kind of takes care of that.

`p12` [10:27] There are, I don't know if we need to, there are some um, sort of interesting, and we were talking about fasteners. There's one type of fastener that's used very commonly that was a bit of serendipity, and it's called velcro. Anybody know how velcro is discovered? Yeah, here's the cocklebur, okay. So this guy was walking through the Alps somewhere and he came back and he noticed he had all these cockleburs on his pants and he thought, huh, I wonder why they stick to my pants like that. So he put them in a microscope and he notes the end of each of the cockleburs has a little hook on it, okay. And he realized that his wool pants also had all these little loops, okay. And so he said, that might be interesting as a type of adhesive. So he basically took plastics, oops, and he made a bunch of loops, and then he made some little hooks, and that was the invention of velcro, which is actually sort of an interesting fastener, okay, so far as that goes.

`p13` [11:46] Um, I've given you in the handout of my notes some references to several books. One, this is the best book on bolting that I know of. John Bickford's retired but he's an MIT mechanical engineer. Um, this is the third edition of his book. We'll go through some of it right now. If you're interested in um, bolting of bridges and buildings, this book by John Fisher, who was a, uh, John's still alive but he's probably well into his eighties now, but he was a uh, um, civil engineer at Lehigh University, and he basically looked at bolts for bridges and buildings and things like that, and how to put big arrays of bolts on things and stuff.

`p14` [12:32] Um, if you start thinking about um, fastening, what are the advantages of fastening over other joining technologies? It's in the notes guys. Quicker than welding. It's quicker than welding and it doesn't require all the procedure qualification that you have to do for welding, okay. Welding you actually have to work out a procedure that works. It's not too hard to figure out the procedure for putting a bolt in a hole and turning the nut, right. You got to put a right torque on or something, but that's about it. Easier for repair and maintenance, much easier for repair and maintenance. It can be disassembled. How do you disassemble a weld? You got to cut it out, grind it out, you know, it's pain in the neck. Um, so bolting is great for low volume manufacturing. Uh, if you only have to make one of a kind or a hundred of a kind or something. But somewhere in there between ten of a kind and a thousand of a kind, it becomes cheaper to braze or solder or weld or something. You can amortize the cost of developing the procedure over a lot of parts, whereas if you're only putting one together bolting is a lot easier to design, okay.

`p15` [13:46] But what are the disadvantages? So it's got ease of assembly, low volume, it's also field assembly. We talked about yesterday. The disadvantages um, are it's higher cost in high volume, which we kind of the inverse of what we just said. It's very difficult to automate. You start thinking about the manual dexterity that it takes to put a bolt in a hole and then turn a nut and not turn it too hard or too soft, okay. You just, if you start thinking of how a robot could do that, a robot has to have a range of mechanical force sensitivity that is sort of natural to us but not natural to a robot, okay. Um, so just the way of, and be able to put it in a hole, okay. Uh, or to recognize that a hole is not uh, perfectly circular or something like that. These are things that we can recognize.

`p16` [14:55] You have to realize, and I point this out to people at the Sloan school all the time, um, NIST did a study a number of years ago and found that the average IQ of a robot is 10. Okay. And that's because robots can't reason, they can't adapt, okay. And same thing with computers. Basically they don't really have intelligence, the ability to reason and adapt, and so they have a very low um, uh, IQ. And, you know, I used to give talks at General Motors about, they were trying to replace all their workforce with robots, and that said something about what management thought about the quality of the workforce, okay. They were trying to upgrade with robots, right. So they figured that most of their laborers had an IQ of less than 10, okay. Well I used to, well they didn't like it, I used to kind of point out, maybe it was the management that had an IQ less than 10. Anyway.

`p17` [15:49] Um, it's less than full joint strength. I mean we used to rivet bridges together but the amount of extra material you had to do when you overlap those things was horrendous. It turns out the first big all-welded project was uh, the Big Inch pipeline in 1930s. It was the 30-inch pipeline from Louisiana to New Jersey. And the reason they welded it even though welding was, had not been used for really critical applications, was because if you had riveted something like that, not only would it have taken twice as much, you know, not twice as much but a substantial increase in the amount of material, but can you imagine all those bolted flanges and joints and stuff and all the uh, leaks they would have had, okay. I mean things, if something's going to fail it fails to the joint.

`p18` [16:40] Um, we talked about the problem, you have to have the right clamp up, it can't be too much or too little. Um, fatigue, I mean you put a hole in something you just increase the stress concentration by a factor of three, right. So you're going to have fatigue problems. Um, and it's also only, it's only really good in either shear or tension. It's not particularly great in compression. It's just kind of, you know, holding things in place at that point, but it's not very good in multi— multiaxial loading. If you got some combined loading of shear and tension, well it's not that easy to design it because a bolt has a strong direction, just like the trunk of a tree has a strong direction and a weak direction, okay. So bolts tend to have the same type of problem, okay. They're not good in that multiaxial loading. So there's a host of good points and bad points. Uh, the bad points tend to outweigh the good points in most cases.

`p19` [17:41] We already looked at some of these things. Let's see, gave you um, the whole bolting process is actually uh, best analyzed as clamp up and springs, relative stiffnesses between the bolt and the spring. We're not going to go through that. But um, another problem with bolts, I talked about the plus or minus 30% variation in torque, but what I didn't tell you is when you reuse bolts, the torque, this is the number of times you've tightened up a bolt, and the torque, the preload is supposed to be 46,000 pounds, and the torque to acquire the preload goes down and down as the bolt works its way in and smooths out all the rough spots and the friction coefficient goes down, uh, and whatnot, it takes less torque to get the same clamp up. And so if you reuse bolts, who knows where you are on this curve. I mean that's pretty substantial difference. It's a factor of two, it's more than 30%, okay, it's 50%.

`p20` [18:49] The other problem with reusing bolts is, when you, bolts are often um, loaded to about 75% of their yield strength, okay. There's other things in this book that'll talk about that, uh, in Bickford's book. But if you do that and then you put some service loads or excursions on top of that 75%, you'll often start to yield the threads. It might be micro-yielding, but now things don't fit up quite as well. So typically you never reuse high strength bolts. They're one-time article use. Who was talking about Morgrip bolts and propellers? One of you had an experience. You probably didn't reuse the Morgrips did you? Threw them away after one use, right?

**Student:** They had brand new ones when they replaced the blades, right.

`p21` [19:39] And that's because even though you're measuring stretch and stuff, they've stretched, the thread fit is not what it used to be because you had micro-yielding. Now you said actually totally replace it if you take a bolt out?

**Student:** What about bolt-tightness checks? Because they do that I think every like four or five years on ships, they do bolt tightness checks.

Yeah but they didn't completely remove it, they just kind of go in and retorque. That's, you actually remove the bolt and— right. So when you take it all the way out. And it's not just uh, it's not just propellers, it's aircraft, it's um, it's bridges and buildings. When you're using high strength bolts, the rule, and automobiles, racing cars and stuff, bolts, high strength bolts are one-time use. Now most people don't know that, but I've been to a number of aviation accidents where people reuse the bolts, okay. They don't have the same fatigue strength cuz they don't have the same clamp up, so the long-term properties are not the same when you reuse high strength bolts. Not everybody understands that.

`p22` [20:44] **Student:** Is the spring force—

Where I showed you the, we call it clamp up, you torque it to let's say 75% of yield. And because it's competing springs, you think of the two plates you're bolting together as some having a certain springiness, a spring constant. You think of the bolt as having a spring constant. One of 'em's in tension, one of them's in compression, but they're not the same spring constant K, okay, different values of K. If you want to analyze how the bolted joint behaves, you analyze it as coupled springs in parallel, okay. So a 10% variation in the stress on the bolt could be a 50% variation on the plate, or vice versa, depending on the variations in the spring constant. You have to worry about both displacement and force in parallel springs, okay. Force is minus kx, right, for a spring, remember that, okay. Or energy is one-half kx squared, okay. Well the bolt has a value of K and the plate or whatever you're bolting together has a value of K, but those two K values are different. And now you have these two springs acting in parallel and you got to work out the math for these coupled equations for energy and force, and a small variation one can be a big variation in the other, okay.

`p23` [22:09] **Student:** What's the [...] difference with [...]?

Oh well first of all that stud is not typically loaded to 75%, it's loaded to 25% or something. I mean high, when I'm talking high strength bolts I'm talking about bolts that are going to be loaded to like 75% of yield, okay. And those are critical applications, high strength applications. Low strength applications like studs, it's usually just for placing things on. Let's face it, on a submarine you got a million studs with just hanging stuff off the side, right. Just hangers, right.

**Student:** And we can't talk about what we're hanging.

Right, okay.

`p24` [23:00] Uh, okay, so that kind of gives you a little bit on bolting, and there are some references, there I, in the notes there are some references, so if you ever need to go back to things. I mean I use Bickford's book about once a month. Um, now let's, if you, when you go to the lectures that are going to be on video, and I think you ought to start with the mat— with the uh, material selections uh, lectures, it's like 12 to 15 of those. It'll fit in meshes a little bit better. But I talk about the variations in the cost of a material. And in fact um, if we think this course is really supposed to be about how to manufacture structural materials, and structural materials differ from other materials, that the Japanese call them structural and functional materials, functional materials we are using because of some property other than mechanical property. Structural materials, let's face it, you're talking about structure, you're talking about mechanical properties, right. And we have MP35N, the wonderful metal of all, you know, greatest metal of all.

`p25` [24:10] Um, but structural materials are by their very nature um, used in very large volumes. You can't build a nano bridge, it doesn't go all the way across the river, okay. It's not very useful if it doesn't make it all the way across, okay. Uh, the stiffness of anything is going to be proportional to its cross-sectional area and its modulus, and we only have so much to play with in the world because the Young's modulus is determined by the strength of the chemical bond. And steel and cobalt alloys and nickel alloys are all around 30 million, but the best you can get is molybdenum and tungsten and carbon at around 60 million. So you can only get a factor of two in stiffness above steel. Aluminum is 10 million, so it's three times less than steel, which creates some problems when you're trying to design, okay.

`p26` [25:10] One of the problems with uh, the Visby, you know what the Visby is, it's the Swedish all-aluminum ship, or composite ship or whatever. Um, uh the Visby was this corvette that the Swedes built that was, you know, most innovative or whatever uh, ship of its time about 10 or 15 years ago. But the Visby does has problems with hogging and other things. If you know what hogging is, you know, basically a beam between the waves, right. In heavy seas the ship just becomes a beam between the waves. Well composites and aluminum just don't have the stiffness to make big long bridges between two waves, okay. And so in heavy seas they tend to break two, okay. Not good, okay.

`p27` [26:03] Um, so you can, there's a whole range of the cost of these things, and the value of a pound saved in something like a ship or a railroad car is about 20 cents over the life of the vehicle. And this is actually on some of the lectures that you're going to get, it's also in a handout for today um, that I'll give you right now. Uh, this is an article that I wrote when I was on a committee um, and they were, it was a little bit of a problem being on this committee because everybody was interested in nanotechnology and all this other stuff, and so we were all supposed to be writing part of this report. And I decided I couldn't write any of this report cuz I didn't believe in what they were talking about. So I wrote a chapter which they made an appendix, okay. But this is sort of a summary of Tom Eagar's feelings about—

**Student:** Another person on the background.

Um, about the uh, um, some of the high-level strategic view of structural materials.

`p28` [27:23] Um, there is a plot in here which I stole from Jack Westbrook, an MIT grad, he did this in something like, the 1960s for General Electric when he worked there. But this is pounds per year versus dollars per pound for structural materials, okay. And there is a correlation: the less something costs, the more you'll use it, duh, okay. But the interesting thing is the slope here is greater than the iso-market size. So if you can reduce the factor cost by a factor of two, in the long run you'll increase the consumption by a factor of four and double your market, okay. That's the long-term view, okay.

`p29` [28:10] In any case, the material we use in the greatest volume is crushed rock, okay. And it has a very low value. Now this is old numbers, so maybe rather than a tenth of a cent a pound maybe crushed rock is 2 cents a pound now. Whatever it is, it's still pretty cheap, okay. The problem with something like that is you can't afford to transport it very far. Who's going to be shipping tons of crushed rocks from China to the United States? It doesn't make any sense. Cement, the largest um, volume of manufactured material in the world, 2 billion tons a year of cement. And in fact we can ship cement around the world if you're really going to use slave labor and cheap energy to produce it, okay. But in general cement plants dot the country because you can't ship it by truck or by rail more than about 500 to 1,000 miles, okay.

`p30` [29:20] My father worked for a cement company, and one of the big innovations for one of the cement companies he worked with is they had one big plant in Vienna [?], New York, and they had supply depots all up and down the Atlantic coast and they barged it to each one of these supply depots. So the reason I lived in Virginia Beach was my father worked in Chesapeake, Virginia, where they had a supply depot, okay. Cement was made in New York, um, barged to Chesapeake Virginia, and then run by truck for a couple hundred miles all through North Carolina and Virginia. And they had another one I think in Baltimore Maryland or something, you know, or Philadelphia or something. So transportation costs are very important when you get to materials down here.

`p31` [30:02] Up here there's a structural material, it's called diamond. Now it's not used in very large volumes. I actually have some diamond here. *[Tom produces samples.]* This is a little diamond made by Kinik, and it's brazed diamonds on a, um, that's actually just a manufacturer's advertising toy. But here's a, Kinik makes what's called a pad conditioner, okay. This is sort of a functional material. Diamond's a structural material but it's fairly pricey, um, and it can't be made in large size. It could be made, they made it in 1 or 2 millimeter thick sheets, very expensive as a semiconductor substrate because it has some of the best thermal, it has the best thermal properties in the world. It can conduct heat away from that semiconductor better than anything else. It's not really being used as structural material there. For a diamond pad conditioner or a diamond sharpener or something, it is being used as structural material. It can abrade other materials better than anything else.

`p32` [31:17] Um, the pad conditioner is, if you ever seen, uh, someone described the buildup of a semiconductor: you lay down some copper on the surface or aluminum, and then you'll put something else on top of that, you'll put something else on top of that, and after a while the thing looks like the Rocky Mountains on a microscopic scale. Every now and then you have to come along, you have to do what they call planarize the surface, and you come along with an abrasive, a chemical and mechanical abrasive, to flatten off the semiconductor before you continue to put more layers on there. Modern semiconductors take 200 to 400 processing steps to make the semiconductor, individual steps of lay something down, take something off, oxidize something, put something else down in all these different patterns, okay. Uh, there's 200 to 400 steps. That's why that little semiconductor with all those little, somewhere around here I got a semi[conductor I'll] pass around, um, with all those little things that you can't see except with a microscope. Now this is an old, this is a 15-year-old Intel chip, that's a Pentium 5 chip, but you can see the semiconductors on there.

`p33` [32:43] Um, and they have to, as they get smaller and smaller they have to come along and abrade the surface, and the pad conditioner is basically a diamond that comes in every now and then and gets all the gunk off the pad abrasive um, that's polishing this thing, because you got to have a good smooth, when you're dealing with microns and submicron polishing you have to have a nice perfectly planar surface. And so you have to dress your polishing wheel, and the diamond pad conditioner is the thing that dresses the polishing wheel. So those, these little diamond conditioners are sort of interesting in that way.

`p34` [33:23] Anyway, the highest value structural materials are worth about $20,000 a pound. They go into, am I, know what they go into? Spacecraft. The value of a pound saved on the space shuttle is $20,000 a pound, because that's what it cost you to get a pound in orbit. And so now they say, oh we're going to colonize the moon. Yeah, and at $20,000 a pound, how much do you weigh? Okay, how much will it cost to get you to the moon along with all the food and water and you know that you're going to need, right. The International Space Station, those people are costing us $20,000 a pound, okay. And look at what we've benefited from it. Look at the cost benefit ratio there. Anyway, this is—

**Student:** Pardon me, we got Tang.

Yeah, well not from the International Space Station. Uh, pictures—

**Student:** Yeah, most expensive pictures.

Um, I don't know, I think GPS actually has paid for itself in lots of other ways, commercial ways. That's just low. $20,000, yeah, going to the moon and stuff is probably higher than that, but that's an order-of-magnitude number, okay.

`p35` [34:42] The original goal of the space shuttle was to get the cost from, back in the 1970s it was $10,000 a pound. I added a little for inflation, right. Uh, they were supposed to drop the cost of putting satellites in orbit from $10,000 a pound. The space shuttle was supposed to get it down to $1,000 a pound. But that was if we had 1 to 20 shuttle flights per year. I don't think we got anywhere close to that, right. So the actual cost of the space shuttle may have been slightly more than single rocket shots, okay. But they didn't know that when they started. But, we let's not get into the space shuttle right now, it's depressing for me as a taxpayer.

`p36` [35:25] Um, the uh, this is a piece of HY80 made by our friends down there in Groton. Uh, you'll feel the weight and density. That as fabricated is probably two or three bucks a pound for the cost of the fabricated, what you're going to float or sink as the case may be. That is a piece of the X-33 space plane that cost $122,000 a pound for that composite, okay. *[Tom passes samples around.]* So you've got $2 a pound and you got $122,000 a pound, okay. But it's light, isn't it. It's not as strong and it's more brittle. It wouldn't do well in an explosion. But you can get things into space and still have some payload left over, okay. And you can afford it at $122,000 a pound. But you can't make, you could make an Indianapolis racer out of that material, okay, but you can't make, afford Tauruses out of that material and sell it to anybody. Use, you know, normal. Okay, so anyway.

`p37` [36:39] And that's part, I'm kind of getting into some of the stuff that's already on the other things, but anyway, so you can, this actually that I just gave you is probably in those big thick packets I just gave you um, uh, earlier here. But anyway, for whatever that's worth, you now know something about the cost of materials which can vary widely over about five orders of magnitude, okay. Yeah, what is that from?

`p38` [37:13] That is a honeycomb. That's, well, that's the story of the X-33 space plane. It's sort of a, after the first Gulf War, see I like questions, it causes me to digress. After the first Gulf War the uh, Defense Department really felt this great need for what they called rapid prototyping. We were developing things like 3D printing and other things, and they found in the war didn't last five or six years, okay. And so they actually found they needed things and they needed to be able to develop them within 2 weeks or a month, um, rather than 3 or 4 years.

`p39` [37:52] So they decided uh, that they would do the X-30— NASA let a contract for $1.3 billion, and if I remember correctly it was supposed to be 33 months from let of contract to first flight, okay. And they spent the first part of their Pareto chart, was it Pareto chart, Gantt chart, which one is the time chart, the Gantt chart, okay. So they spent the first part of their Gantt chart trying to make carbon composites, 3D composites. Now if you want to see a piece of carbon material, just having to have one here, *[Tom produces sample.]* that's piece of carbon material composite that was made for chemical reasons um, as a tube. It was going to be a filter because carbon has fantastic corrosion resistance in all kinds of acids and other chemicals. And so if you wanted to retrieve your catalyst in a chemical plant from uh, your spent catalyst, which might be made out of rhodium or platinum or iridium or something, you could have filtered it through that catalyst, uh, or that uh, that carbon composite.

`p40` [39:04] Uh, in any case, for the X-33 space plane they were going to make it out of woven 3D, you know, it was going to be a uh, a ring-stiffened cylinder. You guys in the Navy, underwater Navy, know what a ring-stiffened cylinder is right. Um, but then they priced it out and they found it was going to blow the budget by factors of four or five or something. So they decided they couldn't do it, so they were left with about one month to go to finish the design. They had spent about 6 months designing this thing. They couldn't afford, no one bothered to check the price early on. So they had to slap something together in one month. And so you could buy that honeycomb next, um, that's not Kevlar, it's um, where the firefighters, well where it's the same thing as Nomex composite. It's same as Kevlar, it's just, anyway it's called Nomex. It's very similar plastic polymer. And they could buy that, and then they could buy um, uh, tape, uh, graphite tape, um, not graphite but uh, carbon fiber tape in a polymer resin. And they could make these, they spent about 30 million of the 50 million on all these fixtures, and then they had to, so they wound up all these things.

`p41` [40:28] Um, and without getting into all the details, they made this thing about the size of a two-story house. It only weighed 2,000 pounds even though it had Inconel inserts for the fasteners and support struts and things. And they took it down to Huntsville and they filled it up with liquid hydrogen and um, uh, that's the only place you can get 5,000 gallons of liquid hydrogen, okay. Not everybody has that, okay. Tends to be explosive, okay. Um, and so they were— they made two of these and they had just finished doing, it was successful, and I won't tell you about all the other mistakes going along the way, and they were giving each other high fives, and then the video camera, they saw all the frost pop off, and it turns out they had sprung a leak. And it turns out no one had checked the permeability of the carbon composite for liquid or gaseous hydrogen.

`p42` [41:28] Now actually someone had, someone at Michoud division, NASA's uh, research labs down there in Louisiana, had given them some numbers. Uh, well this gets into the politics of the whole thing. They given the contract to the Lockheed Martin Skunk Works in Palm— Palmdale California, where they built the F-117 [F-117A] fighter, you know the stealth fighter, in secret. In fact this, that tank was built in the same hangar, the top secret hangar where they built the F-117, okay. It was the production facility for F-117 fighters. Uh, and so NASA, to do this rapid prototyping, they knew that regular old defense contractors could never do something quickly or within budget, so they gave it to the Lockheed, this $1.3 billion contract to the Lockheed Martin Skunk Works, and they were the ones who spent the first four or five months of their six-month budget designing something that couldn't be, was unaffordable, right. And so they slapped together this other design in one month, built it, had a few problems in the fabrication um, and then tested it and had a big problem. Eventually NASA cancelled the whole project okay.

`p43` [42:45] Uh, but that was supposed to be the replacement for the space shuttle. The X-33 space plane was supposed to be the replacement for the shuttle. But, you know, if you want a liquid hydrogen tank twice the size of this room, you know actually bigger than that, about the size of a two-story small two-story house, um, they got one in Palmdale, you can have, for, you get it cheap, okay. I've seen it sitting right there, no one knows what to do with it. Uh, only cost them $50 million a piece for the two of them, okay. But 2,000 pounds, you know, um, divided into $50 million, you can figure the price. Anyway, whatever.

**Student:** Pardon me, the empty weight, that's the empty weight?

`p44` [43:35] Yeah. Oh, I don't know exactly, but the one of the ways to be able to make single-stage-to-orbit uh, spacecraft was to, that was what the space shuttle was supposed to be in the original design and concept in the 1970s. It was supposed to be single-stage-to-orbit, and they found they couldn't do it. They had to have these big tanks on solid rockets and big tanks on the side, underneath it, that were expendable. Basically uh, sort of reusable but not that reusable. Um, but they decided the X-33 was supposed to be single-stage-to-orbit, so that means you could take it up, bring it back, refuel it, you know, take off like an airplane right, and you don't have to throw away the external tanks and stuff. Um, and if you could have done that, you might have gotten the price down from $20,000 to $1,000 or $2,000, and so it would have been a game changer for putting things in space.

`p45` [44:27] Um, they're still trying to figure out how to do that, but in order to do that you have to have multi-function materials, so it turns out the tanks were also supposed to be the structural part. They not only had to do the functional, they had to hold liquid hydrogen, but they also had to provide the mechanical properties for the whole structure. And this is actually in one of my other talks, I'll give you more on it. With, I didn't bring the pictures of the X-33 and stuff, but it's one of these. It's amazing what these little groups in the Pentagon can come up with for ideas, okay, when you have no constraints and you don't, you're not constrained by any science or physics. You know, you just say, oh wouldn't it be great if Buck Rogers could communicate by mental telepathy, right. And so they'll have someone, oh let's spend a hundred million on studying mental telepathy and that way we'll really improve our C4I, C3I, or whatever you call it, right, C5I, sorry. Boy those C's proliferate, anyway.

**Student:** Um, pardon me, it's like C5ISR.

Oh okay, see, well they got whole teams thinking of these acronyms right. I mean, geez, you know it's just fantastic.

`p46` [45:46] Um, in any case, I really am not getting through very quick today, but that's okay, some of the stories are better than the other than what I have to talk about anyway. Let's talk a little bit about, well we have been talking about the difference between structural materials and um, functional materials. And actually for the rest of this maybe that's what I'll do. Um, actually maybe I'll go back to my outline. This I didn't hand out to you, so Aaron, you're going to have to type this up I guess.
