Repository: r-h-taylor/eagar-corpus

# The Eagar Corpus

A three-layer searchable archive of the recorded teaching of
Prof. Thomas W. Eagar (MIT, Department of Materials Science and
Engineering, 1976–2022).

**Version:** 1.0.0
**Released:** 2026-05-16
**Zenodo DOI:** [10.5281/zenodo.20226049](https://doi.org/10.5281/zenodo.20226049)
**License:** code under MIT (see [LICENSE](LICENSE)); corpus data under
CC-BY-4.0 (see [LICENSE-DATA](LICENSE-DATA))

## What this is

Thomas W. Eagar (1950–2022) was Professor of Materials Engineering at
MIT, where he taught from 1976 until his death. Beginning in 2011 he
self-recorded his classroom lectures and posted them publicly on
YouTube under the channel `eagar.mit.edu`.

File: output/v1/lectures/TRSZrx4_vPQ/_raw_response_call2.txt (part 1 of 2)
<<<FILE: layer3.md>>>
# Lecture 2 — Bolting, Material Cost, and Why We Don't Vapor Deposit Structural Materials

*3.371 Materials Processing and Casting, Summer 2011, session 2 of 7.*
*Source video: `TRSZrx4_vPQ`.*

---

## §1. Course handouts and orientation [00:03]

`§1.p1` There are two more sets of handouts up here, anybody want one? If you didn't get one, just drop by my secretary's office, she's got more. It's just so many that I could fit on that cart without rearranging it. Those things on the first page actually have some of the evaluations from the early years of the course. Some students say you can get as much or as little as you want out of this class — it depends on how much time you want to put into it.

`§1.p2` In there in the one that says one, there's a chapter 16, which is something I wrote about twenty years ago for a book that the mechanical engineering department was going to publish, which I don't think they ever got around to publishing. It was supposed to be on manufacturing. I just took all my lecture notes on the welding and joining stuff and condensed everything down to about thirty pages. So if you want to learn everything about the twenty-five lectures, you can just read those thirty pages. At the back of chapter 16 are ten problems which would be the problem set for your assignment. MIT requires me to grade an assignment in order to give a grade, so that's why you have an assignment in this course. If I didn't have to give you an assignment I wouldn't, okay. Some of these references are getting kind of long in the tooth, but they're still general things, and for whatever it's worth, you can decide to read them or not. Some people try to read them all, which I wouldn't do.

`§1.p3` There's a copy of my World Trade Center paper. We'll probably talk about that at some point. For a long time, that was the most referenced article on the World Trade Center collapse. I was number one on Google, I think I'm number two now. All the conspiracy theorists hate me because I explained it. In fact the BBC is doing a documentary, and next Thursday — not this Thursday but next Thursday — I'll be down in the Washington area and they want me to meet with them, because they're doing a documentary on the World Trade Center. By the way, it was the airplanes. It wasn't a government conspiracy. I'll tell you some of my favorite stories on those things later. It's amazing what people can believe.

`§1.p4` My favorite evaluation of all time is the student who said he just wanted to know what I taught at lunchtime because I got breakfast. He just wanted to know what other course he could take at lunchtime to get a free lunch.

---

## §2. MP35N: properties, cold work, and section-size limits [03:35]

`§2.p1` A number of things to clean up from last time. I finally found the properties of MP35N. Here are the typical room-temperature tensile properties of MP35N as a function of the amount of cold work. The yield strength in a completely annealed condition is only 60 ksi. That's nothing to write home about. Low-strength steel is 36 ksi; it's not hard to get 100 ksi steel; 60 ksi is sort of in between. But it can go up to 235 ksi with 65% cold work. And if you do an aging treatment, you can get it up to 290 or 300 ksi tensile strength. This is better than most aircraft landing gears, which are kind of the epitome of high-strength steel. Ten percent elongation and 48% reduction in area — that's pretty incredible, to get that much stretch out of something that strong.

`§2.p2` The problem is you can't make it in really big sections, because it has to be cold-worked. And what are you going to cold-work it with once it starts getting up to these strengths? All the other tools are just going to break.

`§2.p3` **Student:** What do you mean by cold work?

`§2.p4` Cold work is deforming and shaping the material at room temperature. However, room temperature is a relative thing. For tungsten, room temperature is 2,000 degrees. It's the temperature at which the material does not self-anneal. At higher temperatures — if you're interested in materials science — the dislocations will annihilate themselves. But with cold work you're at a low enough temperature that if you deform the metal you form these tangles of dislocations and they stay there and they actually make it stronger. If you're not a materials scientist you don't even know what a dislocation in a crystal is. Basically, cold work is working at a temperature such that the material doesn't self-anneal, doesn't recrystallize. It maintains the deformed microstructure on the atomic scale.

`§2.p5` All materials will cold-work. The cold-working temperature for lead is below room temperature. The cold-working temperature for steel is actually around 400 or 500 degrees Fahrenheit. Anything below that, it doesn't stress-relieve itself. For tungsten it's even higher. For MP35N it's probably in the 300 or 400 degree Fahrenheit range. It doesn't soften while you're working it; it just gets harder and harder. If you look at the stress-strain curve — stress and strain, you come up to yield strength and it just keeps going and going — anything above the yield strength, if it maintains its strength, you've worked it to that strength level. But if you heat it up it'll come back down. If you anneal it, it'll come back down and it would yield again at a lower stress.

`§2.p6` In a blacksmith forge, when the steel gets red hot, that stuff is plastic and you can form it. You can put it back in the furnace, heat it up again, and it will soften and you can re-hammer it. I wrote my junior humanities assignment on the history of the hardening of steel. The ability to form a material in a soft condition and then strengthen it or harden it is a very important property. How do you make clay pots? You take nice soft clay, you can form it any way you want, then you put it in a furnace, heat it up, and it becomes hard, and it becomes a piece of dinnerware or bakeware. If you just had clay, it wouldn't be very useful — soft clay to bake bread in, if it just fell apart.

`§2.p7` By heat treatment, steel can go from these types of strengths to these types of strength, but not with these types of ductilities, not with this ability to stretch and absorb energy. Ordinarily, as you go higher and higher up on that curve, your ability to absorb energy gets less. For those of you in the Navy who go underwater, it's very important to have something that has not only strength but the ability to absorb energy, because if someone starts exploding things next to you, you want something that doesn't shatter. Glass makes great research submarines or deep divables, but it doesn't make a very good thing to take undex — underwater explosion. If you could make an MP35N submarine — first of all, if you could afford something 200 times the cost of steel, and if you could get it in thick enough sections — it would be corrosion-resistant, and it would take explosions with fantastic properties.

`§2.p8` The problem is you can't make it in plate form. You can't make it in a diameter much above 2 inches, because you've got to mechanically form it, and there are no tools in the world that wouldn't break in trying to break a great big cast piece down to a smaller piece. You can get it in wire form or sheet form. Wire form is great because you can pull it through carbide or even diamond dies — there are materials hard enough. But you can't pull great big plates of this material through some die. You don't have the diamonds and you don't have the force to pull it. So that kind of takes care of that.

---

## §3. Velcro and the case for fastening [10:31]

`§3.p1` There's one type of fastener that's used very commonly that was a bit of serendipity, and it's called Velcro. Anybody know how Velcro was discovered? Here's the cockle-bur. This guy was walking through the Alps and he came back and noticed he had all these cockle-burs on his pants, and he thought, I wonder why they stick to my pants like that. So he put them under a microscope and noticed that the end of each of the cockle-burs has a little hook on it. And he realized that his wool pants also had all these little loops. He said that might be interesting as a type of adhesive. So he took plastics, made a bunch of loops and a bunch of little hooks, and that was the invention of Velcro — actually a sort of interesting fastener.

`§3.p2` I've given you in the handout some references. This is the best book on bolting that I know of: John Bickford. He's retired now, but he's an MIT mechanical engineer. This is the third edition. If you're interested in bolting of bridges and buildings, this book by John Fisher — John's still alive, he's probably well into his 80s now — he was a civil engineer at Lehigh University and he basically looked at bolts for bridges and buildings, and how to put big arrays of bolts on things.

`§3.p3` If you start thinking about fastening, what are the advantages of fastening over other joining technologies?

`§3.p4` **Student:** Quicker than welding.

`§3.p5` Quicker than welding, and it doesn't require all the procedure qualification that you have to do for welding. With welding you actually have to work out a procedure that works. It's not too hard to figure out the procedure for putting a bolt in a hole and turning the nut. You've got to put the right torque on, but that's about it. Much easier for repair and maintenance. It can be disassembled. How do you disassemble a weld? You've got to cut it out, grind it out — it's a pain in the neck. Bolting is great for low-volume manufacturing. If you only have to make one of a kind, or a hundred of a kind. But somewhere between ten of a kind and a thousand of a kind, it becomes cheaper to braze or solder or weld. You can amortize the cost of developing the procedure over a lot of parts, whereas if you're only putting one together, bolting is a lot easier to design.

`§3.p6` But what are the disadvantages? Ease of assembly, low volume, and field assembly are on the plus side. The disadvantages: higher cost in high volume. It's very difficult to automate. Start thinking about the manual dexterity it takes to put a bolt in a hole and then turn a nut, and not turn it too hard or too soft. If you start thinking of how a robot could do that, a robot has to have a range of mechanical force sensitivity that is sort of natural to us but not natural to a robot. Also to be able to put it in a hole, or to recognize that a hole is not perfectly circular. These are things that we can recognize.

`§3.p7` NIST did a study a number of years ago and found that the average IQ of a robot is 10. That's because robots can't reason, they can't adapt. Same thing with computers — they don't really have the ability to reason and adapt. I used to give talks at General Motors. They were trying to replace all their workforce with robots, which said something about what management thought about the quality of the workforce. They were trying to upgrade with robots. So they figured that most of their laborers had an IQ of less than 10. I used to point out — they didn't like it — maybe it was the management that had an IQ less than 10.

`§3.p8` It's less than full joint strength. We used to rivet bridges together, but the amount of extra material you had to use when you overlap those things was horrendous. The first big all-welded project was the Big Inch pipeline in the 1930s. It was the 30-inch pipeline from Louisiana to New Jersey. The reason they welded it, even though welding had not been used for really critical applications, was because if you had riveted something like that, there would have been a substantial increase in the amount of material, and can you imagine all those bolted flanges and joints, and all the leaks they would have had? If something's going to fail, it fails at the joint.

`§3.p9` We talked about needing the right clamp-up — it can't be too much or too little. Fatigue: you put a hole in something, you just increase the stress concentration by a factor of three, so you're going to have fatigue problems. And it's also only really good in either shear or tension. It's not particularly great in compression — it's just holding things in place at that point. It's not very good in multiaxial loading. If you've got some combined loading of shear and tension, it's not easy to design, because a bolt has a strong direction just like the trunk of a tree has a strong direction and a weak direction. Bolts have the same type of problem. So there's a host of good points and bad points. The bad points tend to outweigh the good points in most cases.

---

## §4. Bolt preload, reuse, and high-strength applications [17:41]

`§4.p1` The whole bolting process is actually best analyzed as clamp-up and springs — relative stiffnesses between the bolt and the plate. Another problem with bolts: I talked about the plus-or-minus 30% variation in torque. What I didn't tell you is that when you reuse bolts, the torque to acquire the preload goes down and down as the bolt works its way in and smooths out all the rough spots and the friction coefficient drops. It takes less torque to get the same clamp-up. So if you reuse bolts, who knows where you are on this curve? It's a factor of two, it's more than 30% — it's 50%.

`§4.p2` The other problem with reusing bolts: bolts are often loaded to about 75% of their yield strength. Bickford's book talks about that. If you do that and then put some service loads or excursions on top of that 75%, you'll often start to yield the threads. It might be micro-yielding, but now things don't fit up quite as well. So typically you never reuse high-strength bolts. They're one-time-article use. Who was talking about Morgrip bolts and propellers? One of you had an experience — you probably didn't reuse the Morgrips, did you? Threw them away after one use.

`§4.p3` **Student:** Right, they had brand new ones when they replaced the blades.

`§4.p4` And that's because even though you're measuring stretch, they've stretched, the thread fit is not what it used to be because you had micro-yielding.

`§4.p5` **Student:** What about bolt tightness checks? They do that every four or five years on ships.

`§4.p6` They didn't completely remove the bolt; they just go in and retorque. That's not the same as actually removing the bolt.

`§4.p7` **Student:** Right.

`§4.p8` And it's not just propellers — it's aircraft, it's bridges and buildings when you're using high-strength bolts. The rule, and for automobiles, racing cars: high-strength bolts are one-time use. Most people don't know that, but I've been to a number of aviation accidents where people reused the bolts. They don't have the same fatigue strength because they don't have the same clamp-up. So the long-term properties are not the same when you reuse high-strength bolts. Not everybody understands that.

`§4.p9` **Student:** Is the spring force [...]

`§4.p10` Where I showed you clamp-up: you torque it to let's say 75% of yield. Because it's competing springs, think of the two plates you're bolting together as having a certain springiness, a spring constant. Think of the bolt as having a spring constant — one's in tension, one's in compression — but they're not the same spring constant K. Different values of K. If you want to analyze how the bolted joint behaves, you analyze it as coupled springs in parallel. A 10% variation in stress on the bolt could be a 50% variation on the plate, or vice versa, depending on the variations in the spring constant. You have to worry about both displacement and force in parallel springs. Force is minus kx for a spring. Or energy is one-half kx squared. The bolt has a value of K, the plate has a value of K, those two values are different, and now you have two springs acting in parallel. You've got to work out the math for these coupled equations for energy and force, and a small variation in one can be a big variation in the other.

`§4.p11` **Student:** What's the difference with studs?

`§4.p12` First of all, a stud is not typically loaded to 75%. It's loaded to 25% or something. When I'm talking high-strength bolts, I'm talking about bolts that are going to be loaded to like 75% of yield, in critical, high-strength applications. Low-strength applications like studs, it's usually just for placing things on. On a submarine you've got a million studs just hanging stuff off the side — just hangers.

`§4.p13` **Student:** And we can't talk about what we're hanging.

`§4.p14` Right. Okay, that gives you a little bit on bolting, and there are some references in the notes if you ever need to go back to things. I use Bickford's book about once a month.

---

## §5. Structural materials, cost per pound, and the X-33 [23:13]

`§5.p1` Now, when you go to the lectures that are going to be on video — and I think you ought to start with the material selection lectures, there are twelve to fifteen of those — it'll mesh in a little bit better. But I talk about the variations in the cost of a material. This course is really supposed to be about how to manufacture structural materials. Structural materials differ from other materials. The Japanese call them structural and functional materials. Functional materials we use because of some property other than mechanical. Structural materials — you're talking about structure, you're talking about mechanical properties. We have MP35N, the wonderful metal of all, the greatest metal of all.

`§5.p2` Structural materials, by their very nature, are used in very large volumes. You can't build a nano-bridge — it doesn't go all the way across the river. The stiffness of anything is going to be proportional to its cross-sectional area and its modulus. And we only have so much to play with in the world, because Young's modulus is determined by the strength of the chemical bond. Steel and cobalt alloys and nickel alloys are all around 30 million, but the best you can get is molybdenum and tungsten and carbon at around 60 million. So you can only get a factor of two in stiffness above steel. Aluminum is 10 million, three times less than steel, which creates some problems when you're trying to design.

`§5.p3` One of the problems with the Visby — do you know what the Visby is? It's the Swedish all-aluminum or composite corvette. The Visby has problems with hogging. Basically, a ship in heavy seas becomes a beam between the waves. Composites and aluminum just don't have the stiffness to make big long bridges between two waves. In heavy seas they tend to break in two. Not good.

`§5.p4` There's a whole range of the cost of these things, and the value of a pound saved in something like a ship or a railroad car is about 20 cents over the life of the vehicle. This is in one of the handouts for today. This is an article I wrote when I was on a committee. It was a little bit of a problem being on this committee because everybody was interested in nanotechnology and all this other stuff, and we were all supposed to be writing part of this report. I decided I couldn't write any of this report because I didn't believe in what they were talking about. So I wrote a chapter, which they made an appendix. It's a summary of Tom Eagar's feelings, and another person's, about the high-level strategic view of structural materials.

`§5.p5` There is a plot in here which I stole from Jack Westbrook, an MIT grad. He did this in something like the 1960s for General Electric when he worked there. This is pounds per year versus dollars per pound for structural materials. There is a correlation: the less something costs, the more you'll use it. But the interesting thing is that the slope here is greater than the iso-market size. So if you can reduce the cost by a factor of two, in the long run you'll increase the consumption by a factor of four and double your market. That's the long-term view.

`§5.p6` The material we use in the greatest volume is crushed rock. It has a very low value. These are old numbers, so rather than a tenth of a cent a pound, maybe crushed rock is two cents a pound now. Whatever it is, it's still pretty cheap. The problem with something like that is you can't afford to transport it very far. Who's going to be shipping tons of crushed rock from China to the United States? It doesn't make any sense. Cement is the largest volume of manufactured material in the world — two billion tons a year. We can ship cement around the world if you're going to use slave labor and cheap energy to produce it. But in general, cement plants dot the country because you can't ship it by truck or rail more than about 500 to 1,000 miles.

`§5.p7` My father worked for a cement company, and one of the big innovations for one of the cement companies he worked with: they had one big plant in Vinea, New York, and they had supply depots all up and down the Atlantic coast and they barged it to each one. So the reason I lived in Virginia Beach was that my father worked in Chesapeake, Virginia, where they had a supply depot. Cement was made in New York, barged to Chesapeake, Virginia, and then trucked for a couple hundred miles all through North Carolina and Virginia. They had another depot in Baltimore or Philadelphia. So transportation costs are very important when you get to materials down here.

`§5.p8` Up here there's a structural material called diamond. It's not used in very large volumes. I actually have some diamond here. *[Tom produces a sample of brazed diamond.]* This is a little diamond made by Kinik, and it's brazed diamonds. *[Tom shows a pad conditioner.]* Kinik makes what's called a pad conditioner. This is sort of a functional material — diamond's a structural material — but it's fairly pricey. It can't be made in large size. They make it in 1- or 2-millimeter-thick sheets, very expensive as a semiconductor substrate because it has the best thermal properties in the world. It can conduct heat away from a semiconductor better than anything else. For a diamond pad conditioner or a diamond sharpener, it is being used as a structural material. It can abrade other materials better than anything else.

`§5.p9` The pad conditioner: someone described the buildup of a semiconductor. You lay down some copper on the surface, or aluminum, then you put something else on top, and after a while the thing looks like the Rocky Mountains on a microscopic scale. Every now and then you have to planarize the surface, and you come along with a chemical and mechanical abrasive to flatten off the semiconductor before you continue to put more layers on. Modern semiconductors take 200 to 400 processing steps. Lay something down, take something off, oxidize something, put something else down, in all these different patterns. *[Tom locates a semiconductor chip and passes it around.]* This is a 15-year-old Intel chip, a Pentium 5 chip, but you can see the semiconductors on there. As they get smaller and smaller, they have to come along and abrade the surface, and the pad conditioner is basically a diamond that gets all the gunk off the polishing pad. When you're dealing with microns and submicron polishing, you have to have a perfectly planar surface. So you have to dress your polishing wheel, and the diamond pad conditioner is the thing that dresses it.

`§5.p10` The highest-value structural materials are worth about $20,000 a pound. They go into — does anyone know what they go into?

`§5.p11` **Student:** Spacecraft.

`§5.p12` Spacecraft. The value of a pound saved on the space shuttle is $20,000 a pound, because that's what it costs to get a pound in orbit. So now they say, oh, we're going to colonize the moon. Yeah — at $20,000 a pound, how much do you weigh? How much will it cost to get you to the moon, along with all the food and water you're going to need? The International Space Station — those people are costing us $20,000 a pound. And look at what we've benefited from it. Look at the cost-benefit ratio.

`§5.p13` **Student:** We got Tang.

`§5.p14` Yeah, well, not from the International Space Station.

`§5.p15` **Student:** Pictures?

`§5.p16` Most expensive pictures. GPS actually has paid for itself in lots of other commercial ways. $20,000 — going to the moon and stuff is probably higher than that, but that's an order-of-magnitude number.

`§5.p17` The original goal of the space shuttle was to get the cost — from back in the 1970s it was $10,000 a pound, I added a little for inflation. The space shuttle was supposed to get it down to $1,000 a pound, but that was if we had one to twenty shuttle flights per year. I don't think we got anywhere close to that. So the actual cost of the space shuttle may have been slightly more than single rocket shots. They didn't know that when they started. Let's not get into the space shuttle right now — it's depressing for me as a taxpayer.

`§5.p18` *[Tom hands a piece of HY-80 around.]* This is a piece of HY-80, made by our friends down there in Groton. You'll feel the weight and density. As-fabricated, that's probably two or three bucks a pound for the cost of what you're going to float or sink, as the case may be. *[Tom hands a piece of X-33 composite around.]* That is a piece of the X-33 space plane that cost $12,000 a pound for that composite. So you've got $2 a pound and you've got $12,000 a pound. But it's light, isn't it? It's not as strong and it's more brittle. It wouldn't do well in an explosion. But you can get things into space and still have some payload left over. You can afford it at $12,000 a pound. You could make an Indianapolis racer out of that material, but you can't afford to make a Ford Taurus out of it and sell it to anybody.

`§5.p19` So you now know something about the cost of materials, which can vary widely over about five orders of magnitude.

---

## §6. The X-33 space plane and rapid prototyping [37:15]

`§6.p1` **Student:** What is that from?

`§6.p2` That's a honeycomb. That's the story of the X-33 space plane. After the first Gulf War — I like questions, it causes me to digress — after the first Gulf War, the Defense Department really felt a great need for what they called rapid prototyping. We were developing things like 3D printing. They found in the war that the war didn't last five or six years. They actually found they needed things and they needed to be able to develop them within two weeks or a month, rather than three or four years. So they decided to do the X-33. NASA let a contract for $1.3 billion, and if I remember correctly it was supposed to be 33 months from let of contract to first flight.

`§6.p3` They spent the first part of their Gantt chart trying to make 3D carbon composites. *[Tom shows a carbon composite tube.]* This is a piece of carbon composite that was made for chemical reasons. As a tube, it was going to be a filter, because carbon has fantastic corrosion resistance in all kinds of acids and other chemicals. If you wanted to retrieve your spent catalyst in a chemical plant — which might be made out of rhodium or platinum or iridium — you could have filtered it through that carbon composite.

`§6.p4` For the X-33 space plane, they were going to make it out of woven 3D — it was going to be a ring-stiffened cylinder. You guys in the Navy underwater Navy know what a ring-stiffened cylinder is. Then they priced it out and found it was going to blow the budget by a factor of four or five, so they decided they couldn't do it. They were left with about one month to go to finish the design. They had spent about six months designing this thing they couldn't afford. No one bothered to check the price early on. So they had to slap something together in one month. They could buy that honeycomb — Nextel, a very similar polymer to Nomex or Kevlar. And they could buy carbon fiber tape in a polymer resin, and they could make these. They spent about $30 million of the $50 million on all the fixtures, and then they wound up all these things.

`§6.p5` They made this thing about the size of a two-story house. It only weighed 2,000 pounds, even though it had Inconel inserts for the fasteners and support struts. They took it down to Huntsville and filled it up with liquid hydrogen. That's the only place you can get 5,000 gallons of liquid hydrogen. Not everybody has that. Tends to be explosive. They made two of these, had just finished doing it, it was successful, and they were giving each other high-fives, when on the video camera they saw all the frost pop off and it turned out they had sprung a leak. No one had checked the permeability of the carbon composite for liquid or gaseous hydrogen.

`§6.p6` Actually, someone at Michoud, NASA's research labs down in Louisiana, had given them some numbers. This gets into the politics. They had given the contract to the Lockheed Martin Skunk Works in Palmdale, California, where they built the F-117 fighter — the stealth fighter — in secret. That tank was built in the same hangar, the top-secret hangar where they built the F-117. It was the production facility for F-117 fighters. NASA, to do this rapid prototyping, knew that regular old defense contractors could never do something quickly or within budget, so they gave this $1.3 billion contract to the Skunk Works, and the Skunk Works spent the first four or five months of their six-month budget designing something that was unaffordable. So they slapped together this other design in one month, built it, had a few problems in the fabrication, and then tested it and had a big problem. Eventually NASA cancelled the whole project.

`§6.p7` That was supposed to be the replacement for the space shuttle. If you want a liquid hydrogen tank twice the size of this room — actually bigger, about the size of a small two-story house — they've got one in Palmdale you can have, cheap. I've seen it sitting right there. No one knows what to do with it. Only cost them $50 million apiece for the two of them. 2,000 pounds divided into $50 million, you can figure the price.

`§6.p8` **Student:** That's the empty weight?

`§6.p9` That's the empty weight.

`§6.p10` **Student:** [question]

`§6.p11` One of the ways to be able to make single-stage-to-orbit spacecraft — that was what the space shuttle was supposed to be in the original 1970s design and concept. It was supposed to be single-stage-to-orbit, and they found they couldn't do it. They had to have these big external tanks and solid rockets, which were expendable. Sort of reusable but not really. They decided that X-33 was supposed to be single-stage-to-orbit. You could take it up, bring it back, refuel it, take off like an airplane, and you don't have to throw away external tanks. If you could have done that, you might have gotten the price down from $20,000 to $1,000 or $2,000, and it would have been a game-changer for putting things in space.

`§6.p12` They're still trying to figure out how to do that. To do it, you have to have multifunction materials. The tanks were supposed to be the structural part. They not only had to hold liquid hydrogen, they also had to provide the mechanical properties for the whole structure. It's amazing what these little groups in the Pentagon can come up with for ideas, when you have no constraints — you're not constrained by any science or physics. You just say, oh, wouldn't it be great if Buck Rogers could communicate by mental telepathy. So they'll spend a hundred million on studying mental telepathy and that way we'll really improve our C4I, C3I, C5I — boy, those C's proliferate.

`§6.p13` **Student:** C5ISR?

`§6.p14` They've got whole teams thinking of these acronyms.

---

## §7. Engineering disciplines and the history of MIT departments [45:46]

`§7.p1` Let's talk a little bit about the difference between structural materials and functional materials. Materials processing is energy interacting with matter. You can't change the shape or the composition of something without doing something to it. And that means you have to input energy. There are a number of different types of energy. There's thermal energy, and Wolfgang Pauli gave an interesting definition of thermal energy: heat is a disordered form of energy. Heat is atoms vibrating in all kinds of random directions. Work is basically the atoms working, pushing all in some uniform manner. Some people talk about work as the atoms in a military formation, all going in the same direction, whereas heat is a political formation, everybody going in their own direction.

`§7.p2` Later on in the notes, when you get to non-destructive testing, I use the same definition. It's energy interacting with matter. You can't measure something unless you probe it with some form of energy. If you want to get to basic physics, that's the uncertainty principle. There's a certain minimum amount of energy you have to put into something.

`§7.p3` There are lots of different types of energy. Thermal — we do heat treatments. Mechanical — we do mechanical forming. Electrical, chemical, and nuclear. The reason I blocked these off like this is that these four happen to be four of the eight departments in the School of Engineering at MIT. The other four — actually five now — are civil engineering, materials engineering, bioengineering, Aero and Astro, and the engineering systems division.

`§7.p4` Does anybody know why it's called civil engineering? Engineering was invented in the 1700s at École Polytechnique in France, and the word engineer comes from the French *ingénieur*, which means maker of war machines. What was the first engineering school in the United States, in 1797 if I've got the date right, over here on the Hudson River? I was going to ask the Army guy. 1802 actually — I think it was when Congress passed the law. They may have opened their doors in 1802, but 1797 may have been when Congress commissioned. And until 1844 or 1845, the commandant of West Point had to come from the Corps of Engineers. It was their engineering school.

`§7.p5` In 1823, the second engineering school in the United States was founded in Troy, New York. Anybody know what's in Troy, New York? RPI, Rensselaer Polytechnic. Anybody here can spell Rensselaer?

`§7.p6` **Student:** R-E-N-S-S-E-L-A-E-R?

`§7.p7` R-E-N-S-S-E-L-A-E-R. Not everybody can spell it. Not even some of the people who go there. In 1823 Rensselaer opened its doors. What was happening in New York state in 1823 that they needed engineers? The Erie Canal. They needed people to design bridges — not military breastworks, but canals. So they formed an engineering school. But to distinguish it from West Point, which was military engineering, they called their one course of study civil engineering, to distinguish it from military engineering. That's how we got the name civil engineering.

`§7.p8` Arguably, MIT was the third engineering school in the country. Now University of Michigan claims that in the 1840s they had an engineering school, but I don't know — the students must have all been bears. I don't know that there were that many farmers or lumberjacks in Michigan studying engineering. But MIT was the first school that broke engineering down into multiple disciplines. What is Course 1 at MIT? Civil engineering, because that had already existed at RPI. What is Course 2? Mechanical. What's Course 3 in 1865? Mining. Metallurgy did not enter the title until 1888, and materials did not enter the title until 1974. Four was architecture. Five was chemistry. Six — I have no idea what it was, but whatever it was, it died, and it became electrical engineering in the 1890s.

`§7.p9` Why did we have electrical engineering in the 1890s? What two competitors were fighting for the electrical industry in the 1880s? Westinghouse and Edison. And someone said GE. Who was the founder of General Electric? There were two founders. One was Thomas Edison. The other was Elihu Thompson, who spent one year as president of MIT. Thomas Edison had 400 patents, more than anybody else in the country at the time. Elihu Thompson had 380, number two. Elihu Thompson was a professor of electrical engineering at MIT, and the two of them formed General Electric, right up here on the Lynn River. It's called the Lynn River Works for General Electric, the original plant.

`§7.p10` Electrical engineering didn't come around until the 1880s. Chemical engineering — where was that discovered? In the 1890s, there were guys named Arthur D. Little and William Walker. Walker Memorial used to be the cafeteria. Anybody ever heard of Arthur D. Little? He was the first management consultant. So we gave the world management consultancy. With the good comes the bad.

`§7.p11` What was the first school to have nuclear engineering, in 1962? MIT, very good. The first school to have an Aeronautics department was MIT, about 1918. Bioengineering, we were very late getting into. The engineering systems division, we certainly weren't the first.

`§7.p12` I'll tell you the secret about ESD. The original name for that, which only survived one draft of the report, was the Division of Engineering Management. I know this quite well because I wrote the report. I also had a guy named Todd Magnanti from the Management School on the committee, and I knew he would kill it because the Sloan School owns the M-word at MIT. The engineering school is not allowed to use it. But if you went back to before 1950, there was a Department of Engineering Management within the School of Engineering. And this guy Alfred Sloan — who was Alfred Sloan?

`§7.p13` **Student:** [Sloans?]

`§7.p14` Yeah, but before that he basically put together General Motors. He took Chevy and Buick and Pontiac and Cadillac and grouped them together, and he showed how to manage a big automobile company. He was an MIT grad. Around 1950 he gave a very large sum of money to MIT to teach management. We had a Department of Engineering Management at the time, and they took that department and built a school. What happens when you change the title of something — you build walls between the institutions. Big organizations, when they don't want people to talk to each other, give one of them a bigger title than someone else, and they won't talk.

`§7.p15` Management was removed from engineering education in 1950 at MIT. If you read this report that formed ESD in 1996, it has a disclaimer at the bottom of the first page — I know, because I wrote it — and it says there's nothing new in this report that hasn't been reported in at least half a dozen studies in the last twenty years. What is different is that if we don't do something about bringing management back into education, we're going to lose our leadership in engineering education. That's what the engineering systems division is supposed to be about.

`§7.p16` Doug Lemmberg was on the committee with me, and he saw this whole structure as a way to create a division of bioengineering, which was easier to form than the engineering systems division. He formed the division of bioengineering, which after about seven or eight years became the department of bioengineering. People don't realize that this was actually my vision — that by creating these perpendicular structures of departments and divisions, you would be able to kill departments and create new departments, which otherwise in the organizational structure of MIT and most other organizations you can't do. Once you form something new you'll never get rid of it. Talk to the French — the French can't kill anything. Well, they can kill lots of people, but they can't kill anything that should be killed organizationally.

---

## §8. Structural vs. functional materials and the ceramics critique [57:50]
