Repository: r-h-taylor/eagar-corpus

# The Eagar Corpus

A three-layer searchable archive of the recorded teaching of
Prof. Thomas W. Eagar (MIT, Department of Materials Science and
Engineering, 1976–2022).

**Version:** 1.0.0
**Released:** 2026-05-16
**Zenodo DOI:** [10.5281/zenodo.20226049](https://doi.org/10.5281/zenodo.20226049)
**License:** code under MIT (see [LICENSE](LICENSE)); corpus data under
CC-BY-4.0 (see [LICENSE-DATA](LICENSE-DATA))

## What this is

Thomas W. Eagar (1950–2022) was Professor of Materials Engineering at
MIT, where he taught from 1976 until his death. Beginning in 2011 he
self-recorded his classroom lectures and posted them publicly on
YouTube under the channel `eagar.mit.edu`. The recordings span eleven
years and 23 distinct course modules, totaling approximately 170 hours
and 231 lectures.

This repository is a scholarly edition of those lectures. For each
lecture, the corpus provides:

- a **cleaned middle layer** (`layer2.md`) — YouTube auto-captions
  consolidated into paragraphed prose, with line-break artifacts and
  pure captioner errors mechanically corrected;
- an **editorial layer** (`layer3.md`) — paragraph-anchored, smoothed
  for citability, with self-corrections rendered to their corrected
  form and physical-object teaching moves rendered as italicized stage
  directions;
- a **case index** (`case_index.md`) — substantively developed cases
  mapped to a canonical clustering of the corpus;
- an **extended case-reference file** (`extended_case_references.md`)
  where applicable — brief mentions of canonical cases surfaced by a
  reconciliation pass against the canon;
- an **editorial register** documenting layer-3 editorial decisions;
- a **transformation log** documenting layer-1 → layer-2 mechanical
  rules;
- a paragraph-level **anchors file** (`anchors.json`) mapping layer-3
  citations to layer-2 paragraphs;
- a **metadata file** (`metadata.json`).

The corpus contains 1,676 deduplicated canonical case clusters
(`ontology/cases_aggregate_v2.json`), of which approximately 1,190 are
referenced in the lectures — 935 substantively (anchored in
`case_index.md` files) and an additional 255 as brief mentions
(anchored in `extended_case_references.md` files).

## Repository structure

```
eagar-corpus/
├── README.md                          this file
├── LICENSE                            MIT, for the pipeline code
├── LICENSE-DATA                       CC-BY-4.0, for the corpus
├── CITATION.cff                       machine-readable citation
├── corpus/                            the 231 lectures
│   └── lectures/<video_id>/           per-lecture files
├── ontology/                          canon and reconciliation outputs
├── pipeline/                          scripts that built the corpus
│   └── pipeline_refs/                 conventions + worked example
└── docs/                              methodology and schema docs
```

## What is not in this repository

**Source captions (Layer 1).** The corpus is derived from YouTube
auto-captions for the publicly-posted lectures on the
`eagar.mit.edu` channel. The raw caption text is not redistributed
here; YouTube's terms of service govern the captions themselves.
Researchers wishing to reconstruct Layer 1 may fetch the captions
directly from YouTube using the video IDs in `metadata.json`. The
`metadata.json` files include a `raw_transcript_sha256` field for each
lecture so reconstructed captions can be verified against the source
text the pipeline processed.

## How to cite

For the corpus as a whole:

> Taylor, R. H. (2026). *The Eagar Corpus: a three-layer archive of
> the recorded teaching of Thomas W. Eagar (MIT, 2011–2022),*
> version 1.0.0. Zenodo. [10.5281/zenodo.20226049](https://doi.org/10.5281/zenodo.20226049).

For a specific passage, cite the canonical lecture record and
paragraph anchor:

> *Eagar Corpus*, lecture `-6n9y2szRqo` (3.371 Structural Materials
> Selection, Fall 2014, lecture 11/13), §5.p8.

For more on citation conventions, see [`docs/citation.md`](docs/citation.md).

## Companion paper

R. H. Taylor, "Teaching Engineering as Practice and Science: A
Case-Pedagogy Corpus," *Journal of Materials Education* (forthcoming
2026). The corpus is the empirical basis of that paper.

File: output/v1/lectures/kEqabZ7bO0Y/case_index.md.prereflag-20260823-175807
# Case Index — Lecture 12/14, Codes and Standards for Safety, Fall 2012

*Citation format: layer 3 paragraph anchor (e.g. `§4.p3`). Click-through in the static site reveals the corresponding layer 2 passage with timestamp range.*

## Cases developed in this lecture

### Gulf of Mexico oil pipeline defect
- **Anchor:** `§1.p1`–`§1.p16`
- **canonical_cluster_id:** "Gulf of Mexico oil pipeline defect"
- **Frame in this lecture:** Extended forensic case study. Seamless pipe sold under API standard, manufactured at American steel mill, defect (broken-off mandrel fragment rolled into hot steel) survived hydrostatic test at mill but failed in service buried in Gulf. Used to teach: (1) hydrostatic proof testing per ASTM A106, (2) limits of all NDT methods (probability never 1), (3) compositional fingerprinting for proving origin when markings stripped, (4) finite element analysis vs. infinite-crack approximation.
- **Materials/systems:** ASTM A106 / API seamless carbon steel pipe, 6-8 inch diameter, 3,500 psi service.
- **Era:** Unspecified (Tom's consulting career).
- **Sample artifact:** Tom passes pipe defect sample around class.

### Oil refinery 600-pipe rejection
- **Anchor:** `§1.p9`
- **canonical_cluster_id:** "Oil refinery pipe lot rejection"
- **Frame in this lecture:** Brief reference. One leaky pipe out of 600 led purchaser to condemn entire lot and demand refund. Tom characterizes this as "not the appropriate way to handle that problem." Used to contrast statistical reality of NDT with overreaction to single failures.

### Allegheny River interstate highway bridge crack
- **Anchor:** `§4.p3`
- **canonical_cluster_id:** "Allegheny River interstate highway bridge crack"
- **Frame in this lecture:** Tugboat captain noticed a crack in an interstate highway bridge over the Allegheny in Pittsburgh growing between trips. By the time inspectors reached it, the crack was nine feet long and visible from 20-30 feet. Used to illustrate: (1) why pressure vessel safety factors exceed bridge/building safety factors (consequences of failure), (2) redundancy in bridge structures.
- **Era:** When Tom was a "young faculty member" — early-to-mid 1980s.

### New York City high-rise underpinning crack
- **Anchor:** `§4.p4`–`§4.p5`
- **canonical_cluster_id:** "New York City building crack near George Washington Bridge"
- **Frame in this lecture:** 20-story residential high-rise near the George Washington Bridge approach. Nine-foot crack in an 8-foot beam supporting the building over a highway. Bottom flange and web fully cracked; only top flange intact. Tom inspected it. Includes anecdote about drug capsules on sidewalk and "where could they go get some of that crack in the basement" joke from tenants' meeting.

### New Orleans levees
- **Anchor:** `§5.p2`
- **canonical_cluster_id:** "New Orleans Canal Levee Failure"
- **Frame in this lecture:** Safety factor 1.3. Tom emphasizes the levees did not fail by strength — they were overtopped. Personal note: Tom's grandfather built levees in New Orleans in the 1880s.

### X-33 spaceplane liquid hydrogen tank
- **Anchor:** `§5.p3`
- **canonical_cluster_id:** "X-33 hydrogen tank adhesive joint failures"
- **Frame in this lecture:** Composite hydrogen tank originally designed for 2.0 safety factor. Manufacturing defects (potentially 3-4 inches in size) led program to recalculate as 1.05 safety factor to justify proceeding to test rather than scrapping $225M-$250M vessels. Failed in test at Huntsville. Used as exemplar of "political games" with safety factors.
- **Sample artifact:** Tom mentions he has a piece (not brought to this lecture; shown in others).

### World Trade Center collapse
- **Anchor:** `§6.p2`–`§6.p3`
- **canonical_cluster_id:** "World Trade Center collapse"
- **Frame in this lecture:** Towers were built to 1.67 safety factor and survived the airplane impact as designed. Failure was from 20,000 gallons of jet fuel fire per floor, which exceeded combustible-load fire design basis. Code response was not to increase steel (Tom argues this would have priced people out of buildings) but to improve egress standards and public announcement protocols. No-fly zone post-attack prevented rooftop helicopter rescue of victims above the fire floors.

### Northridge earthquake
- **Anchor:** `§6.p4`, `§6.p8`–`§6.p9`
- **canonical_cluster_id:** "Northridge earthquake"
- **Frame in this lecture:** Tom (mis)dates as "early '80s" — actually 1994. Code response was not to increase strength safety factor but toughness safety factor. Buildings designed as statically loaded became dynamically loaded under earthquake; impact loading produced brittle fractures at connections. Triggered transition from beam-formula design to Load Factor Resistance Design (LRFD). Buildings condemned not from collapse but from broken connections too expensive to repair.

### 1988 Northeast snowstorm building collapses
- **Anchor:** `§2.p6`
- **canonical_cluster_id:** "1988 nor'easter structural collapses (New Jersey/Pennsylvania)"
- **Frame in this lecture:** Storm of the century, through Princeton NJ and eastern Pennsylvania. Prefabricated buildings with computer-optimized roof joists (designed to 1.67 minimum rather than the historical 2.0+ rule-of-thumb) collapsed under snow loads. Cause: optimization had eaten the implicit safety margin that had previously made 1.67 effectively higher.

### 1906 San Francisco earthquake and fire
- **Anchor:** `§6.p7`
- **canonical_cluster_id:** "1906 San Francisco earthquake and fire"
- **Frame in this lecture:** Tom misdates as "1912 or whatever." Triggered modern building codes for earthquake protection in the U.S.

### Oakland Bay Bridge section collapse
- **Anchor:** `§6.p8`
- **canonical_cluster_id:** "Oakland Bay Bridge 1989 Loma Prieta partial collapse"
- **Frame in this lecture:** Tom mentions a section collapsed but doesn't recall fatalities. Brief reference; not developed.

### Ship dismantling in Bangladesh
- **Anchor:** `§3.p1`–`§3.p2`
- **canonical_cluster_id:** "Ship dismantling in Bangladesh"
- **Frame in this lecture:** Used as illustration of disposal end-of-life problem analogous to aircraft parked in Arizona desert. Workers cut up beached ships with acetylene torches, exposed to asbestos and residual chemicals; reported life expectancy of three years for workers. Tom notes "we export our environmental problems."

### Liberty ships and probabilistic fracture mechanics origins
- **Anchor:** `§7.p2`–`§7.p4`
- **canonical_cluster_id:** "Liberty ships and SS Schenectady"
- **Frame in this lecture:** Frames the origin of probabilistic fracture mechanics: classified Air Force work at Lockheed in Georgia, early 1950s, by a Norwegian expert (father of Tom's childhood friend) brought to the U.S. around 1950. Deterministic fracture mechanics (Griffith, 1925) extended probabilistically for fleet-scale aircraft reliability assessment.

## Cases mentioned in passing

- **AWS D1.1 structural welding code** — safety factors for buildings (1.67), bridges (2.0), welds (3.3). §2.p1–§2.p2.
- **AWS D1.2 aluminum welding code** — safety factors 2-4 by alloy. §2.p7.
- **Boiler and Pressure Vessel Code** — 2.25 for welded vessels; factor of 5 for ductile cast iron vessels. §4.p1, §4.p6.
- **OSHA man-rated equipment** — factor of 4 for scaffolding and ladders. §5.p1.
- **C-5A program** — Tom's friend's father worked on it at Martin Marietta. §7.p4.

## Figures referenced

- **ASTM A106 hydrostatic test pressure:** 50-70% of yield strength.
- **Standard hydro test margin:** 25-50% over expected operating pressure.
- **Seamless pipe manufacturing temperature:** ~2,200°F (melts at 2,500-2,600°F).
- **Carbon content variation in steel:** 0.15% ± 5-7 thousandths (AISI 1984 data).
- **Compositional fingerprint match probability:** 1 in 100,000,000 for this pipe.
- **Commercial aircraft service life:** 100,000 hours.
- **Aluminum fatigue test cycles:** measured to ~10⁸ cycles (no fatigue limit observed).

## Open questions for the case index methodology

- The Oakland Bay Bridge section collapse reference is brief and may correspond to an existing cluster under a different name (Loma Prieta 1989). Marked as PROPOSED pending cross-reference.
- Tom's "1907 earthquake or something in Tokyo" reference is too garbled to assign to the 1923 Kantō cluster confidently; not entered as a case.
