Repository: r-h-taylor/eagar-corpus

# The Eagar Corpus

A three-layer searchable archive of the recorded teaching of
Prof. Thomas W. Eagar (MIT, Department of Materials Science and
Engineering, 1976–2022).

**Version:** 1.0.0
**Released:** 2026-05-16
**Zenodo DOI:** [10.5281/zenodo.20226049](https://doi.org/10.5281/zenodo.20226049)
**License:** code under MIT (see [LICENSE](LICENSE)); corpus data under
CC-BY-4.0 (see [LICENSE-DATA](LICENSE-DATA))

## What this is

Thomas W. Eagar (1950–2022) was Professor of Materials Engineering at
MIT, where he taught from 1976 until his death. Beginning in 2011 he
self-recorded his classroom lectures and posted them publicly on
YouTube under the channel `eagar.mit.edu`. The recordings span eleven
years and 23 distinct course modules, totaling approximately 170 hours
and 231 lectures.

This repository is a scholarly edition of those lectures. For each
lecture, the corpus provides:

- a **cleaned middle layer** (`layer2.md`) — YouTube auto-captions
  consolidated into paragraphed prose, with line-break artifacts and
  pure captioner errors mechanically corrected;
- an **editorial layer** (`layer3.md`) — paragraph-anchored, smoothed
  for citability, with self-corrections rendered to their corrected
  form and physical-object teaching moves rendered as italicized stage
  directions;
- a **case index** (`case_index.md`) — substantively developed cases
  mapped to a canonical clustering of the corpus;
- an **extended case-reference file** (`extended_case_references.md`)
  where applicable — brief mentions of canonical cases surfaced by a
  reconciliation pass against the canon;
- an **editorial register** documenting layer-3 editorial decisions;
- a **transformation log** documenting layer-1 → layer-2 mechanical
  rules;
- a paragraph-level **anchors file** (`anchors.json`) mapping layer-3
  citations to layer-2 paragraphs;
- a **metadata file** (`metadata.json`).

The corpus contains 1,676 deduplicated canonical case clusters
(`ontology/cases_aggregate_v2.json`), of which approximately 1,190 are
referenced in the lectures — 935 substantively (anchored in
`case_index.md` files) and an additional 255 as brief mentions
(anchored in `extended_case_references.md` files).

## Repository structure

```
eagar-corpus/
├── README.md                          this file
├── LICENSE                            MIT, for the pipeline code
├── LICENSE-DATA                       CC-BY-4.0, for the corpus
├── CITATION.cff                       machine-readable citation
├── corpus/                            the 231 lectures
│   └── lectures/<video_id>/           per-lecture files
├── ontology/                          canon and reconciliation outputs
├── pipeline/                          scripts that built the corpus
│   └── pipeline_refs/                 conventions + worked example
└── docs/                              methodology and schema docs
```

## What is not in this repository

**Source captions (Layer 1).** The corpus is derived from YouTube
auto-captions for the publicly-posted lectures on the
`eagar.mit.edu` channel. The raw caption text is not redistributed
here; YouTube's terms of service govern the captions themselves.
Researchers wishing to reconstruct Layer 1 may fetch the captions
directly from YouTube using the video IDs in `metadata.json`. The
`metadata.json` files include a `raw_transcript_sha256` field for each
lecture so reconstructed captions can be verified against the source
text the pipeline processed.

## How to cite

For the corpus as a whole:

> Taylor, R. H. (2026). *The Eagar Corpus: a three-layer archive of
> the recorded teaching of Thomas W. Eagar (MIT, 2011–2022),*
> version 1.0.0. Zenodo. [10.5281/zenodo.20226049](https://doi.org/10.5281/zenodo.20226049).

For a specific passage, cite the canonical lecture record and
paragraph anchor:

> *Eagar Corpus*, lecture `-6n9y2szRqo` (3.371 Structural Materials
> Selection, Fall 2014, lecture 11/13), §5.p8.

For more on citation conventions, see [`docs/citation.md`](docs/citation.md).

## Companion paper

R. H. Taylor, "Teaching Engineering as Practice and Science: A
Case-Pedagogy Corpus," *Journal of Materials Education* (forthcoming
2026). The corpus is the empirical basis of that paper.

File: output/v1/lectures/pq7RLDw6ijk/_raw_response_call2.txt (part 1 of 2)
<<<FILE: layer3.md>>>
# Lecture 4 — Melting Metals, Casting, and the LNG Libra Failure

*3.371 Materials Processing and Casting, Summer 2011, session 4 of 7.*
*Source video: `pq7RLDw6ijk`.*

---

## §1. Bessemer and the problem of melting steel [00:03]

`§1.p1` If no one has any questions today, I want to talk about how we melt metals before we cast them. We may get a little bit into some of the casting today, too. One of the things I'd like to point out is it's not that easy to melt steel. In fact, I always say if it was so easy to melt steel, we didn't need Henry Bessemer in 1856 to teach us how to melt steel and bring us into the steel age. And it really was Bessemer who did that. We had steel going back thousands of years, but most of it, virtually all of it, was either meteoric iron — someone found a big meteor somewhere and they beat it into swords typically —

`§1.p2` or it was solid-state diffusion iron, where they essentially took iron ore and buried it in the sand kind of like a clam bake, only this was an iron ore bake. You'd throw it in with some charcoal and heat it up in the absence of oxygen. The iron oxide in the presence of carbon would turn into sponge iron through solid-state diffusion. You never melted the steel, and when you're all done you get this spongy mass of iron which had all kinds of other impurities in it, and then they would just beat that and forge it. A very inefficient process, but that's how they got swords a thousand years ago.

`§1.p3` It wasn't really until Henry Bessemer taught people how to melt steel. The problem is that a typical fuel-air flame — and the fuel can be natural gas, wood, charcoal, coke, or whatever — is only about 2,000° F. And I'm going to prove that to you in a second. Steel melts at around 2,500° Fahrenheit. Obviously you can't melt something at 2,500 with a 2,000-degree flame. A Bessemer converter is just a vessel turned on its side, typically with an asymmetric spout, and it blows the air in. It starts out as cast iron, which you get out of a blast furnace, and they blow air in through a tube. The hot gas goes out the top, the cool air comes in, and the cool air gets preheated by the gas going out. There's a lot of mixing, but if you do the Bessemer converter properly, you preheat the air. If you preheat the air to 1,000° and now burn it, you get enough flame temperature to turn the cast iron into steel.

`§1.p4` I can prove this to you fairly simply, as long as the safety officer doesn't know what we're doing in the classroom. *[Tom produces a piece of steel and a propane torch.]* This is a piece of steel and I can put it in a propane flame. It should start to glow red. Okay, so it's glowing red and I can hold it there all day long. And that's probably only about 1,600°. Anybody want to feel it?

`§1.p5` So that's a pure hydrocarbon flame, premixed, burning in air. What we actually do today in most steel mills is we use pure oxygen and you can easily get up to the temperatures. But back in 1856, they didn't have any source of pure oxygen. So they had to come up with the Bessemer converter — a vessel that, when they blew air in just like the blacksmith with his forge, would preheat the incoming air with the outgoing gas. That allowed them to get temperatures sufficient to melt the steel.

## §2. Survey of melting technologies [05:15]

`§2.p1` Today we have lots of different ways to melt metals. You can almost categorize them by mechanism: radiation and conduction in a reverberatory furnace — that's basically the open hearth. A cupola, which I mentioned before in the Great Leap Forward in China in the 1960s, when they started building cupolas at every little commune so they could all make little cast iron parts. The blast furnace is just a big version of a cupola. Electric arc — you're using electric energy. Induction — electric energy, but through electromagnetic fields rather than current.

`§2.p2` Vacuum induction is a variation on that. Plasma, which is again electricity but turning it into an arc plasma. Crucible — we don't use crucibles for melting steel; crucible melting is typically for coppers or aluminums or other things that melt at lower temperatures. Electroslag — electricity. Vacuum arc — electricity. Skull melting can be electron beams, arcs, induction. In general, we're using radiation, conduction, or electric energy to do the melting. But there's lots of variations, and I want to talk about some of the industries. The big industry for metals is steel, so we're going to talk some about steel.

`§2.p3` Once you get your metal by some melting technique, you've now got to solidify it. You're going to have to extract the heat — diffusion. You're going to try to impart some geometry and structure. Initially, when we're just making steel, we're just trying to make plates or sheets or bars or long slender objects, and we have to worry about a number of things.

## §3. Blast furnaces, cupolas, and slag [09:32]

`§3.p1` We start off with iron ore, limestone, and coal. We put it into a blast furnace. A blast furnace is nothing more than a great big cupola. We're going to have these preheaters over here. And then eventually we're going to make steel in either an electric furnace, open hearth, or basic oxygen furnace.

`§3.p2` Let's talk about a cupola first. The simplest version is a big tall shaft. We have a charging door at the top and we pour our solid materials in. There's a refractory bed here, but don't worry about that right now. The stuff just keeps falling down, you put your fuel in with the air, and you just blast it in there. Heat things up, and at the bottom your impurities will melt and form a glass — we call it a slag. You have your metal, and they just put a little clay plug in there. Every six hours, every twelve hours, they knock out that plug and the metal comes running out. After the metal comes out, the slag comes running out. Typically you'll take the slag off one side and the metal off the other side. This is a continuous feed furnace up here. That's how the Chinese built thousands of these all around China.

`§3.p3` The steel blast furnace is basically the same thing on a much larger scale. This thing can be thirty stories tall. You put your charge in here and it starts out relatively low temperature and gets hotter and hotter as you get to the bottom. They call this the tap hole, the slag hole. The tap hole is a little lower than the slag hole because this is where the molten iron is. Remember, we started out with coke, which was coal that had burned off the volatiles, so we had carbon in here. What we end up with at the bottom is reduced iron oxide — we've reduced it with the carbon. So you get a lot of carbon monoxide coming off this, and that comes through here and heats up the brickwork. That gas goes off to run the rest of the steel mill. Carbon monoxide as a fuel gas — might poison everybody if they breathe it, but it's a fuel gas. You can burn it to heat up things in furnaces before you're going to forge or roll.

`§3.p4` The other air coming in is preheated because the thing runs more efficiently that way. These are just two big heat exchangers. One preheats the brickwork; the other preheats the air and cools down the brickwork. And they just shift it over every twelve hours. These are huge things. Takes twelve hours to heat them up. A large part of the expense of the blast furnace is just these big brickwork lattice things, which are basically heat exchangers. So this is basically just a big cupola. You take fifty tons of slag off this side. You take three hundred tons of cast iron off the other side. This is carbon-saturated iron. Melts at about 1,450° or 1,600° Fahrenheit.

`§3.p5` **Student:** Is there anything you can do with that slag waste product?

Not a lot. You can break it up into gravel and pave roads with asphalt. Blast furnace slag is not as bad as steel-making slag. You can spin it into slag wool like insulation — not Owens Corning pink fiberglass, sort of a black stuff. But it's a problem. One of the problems in the world is we produce a couple hundred million tons a year of slag which goes into landfills by and large.

`§3.p6` **Student:** Reefs. You can make reefs.

Well, not with steel-making slag. There's a lot of impurities the environmentalists don't like. For blast furnace slag, it's fairly simple — kind of limestone and silica. So it's not too bad. You could make reefs, but how many reefs do you want to make? You can't fill in Boston Harbor anymore. So all this slag is still a problem. Everybody says, "Whether it's old rubber tires or blast furnace slag, let's mix it in with asphalt and pave the roads." Well, we don't have that many roads to pave for all the junk that we want to put in there.

`§3.p7` People have been fairly creative about what they've tried to do with them. About fifty percent of it doesn't go into landfills — it goes into making insulation or products. But when you make this much of something, it takes a lot of whatever it is to make all that. Here's a little bigger version. You've got big blowing fans. There's a man sitting next to this for scale. It's just a cupola, but they call it a blast furnace just because it came up through kind of a different genealogy.

## §4. Open hearth, BOP, and electric arc [16:21]

`§4.p1` The open hearth is basically a reverberatory furnace. Here's your bath, and you have this big brick checkerboard to heat up the incoming air, with similar chambers on the other side. The hot gas comes in, goes across the top, goes out, heats up the checkerboard, and every half day or day they switch the flow. You tap it every now and then. To tap these things, you don't want to lose three hundred tons of steel, so they actually use an explosive charge to open the tap hole. Just stick some explosive in there and blow it apart. This is large-scale stuff.

`§4.p2` It's a very inefficient process, because it's just radiation and conduction of hot gases across the top. What are we doing in these furnaces? All the carbon that got saturated in the cast iron in the blast furnace, we have to get out. We have to go from three or four percent carbon in the cast iron to about ten times less to make steel. You've got to oxidize the carbon in the air without oxidizing the iron, too. If you oxidize the iron, you're right back to the ore, and that doesn't do you any good. So it's a balance of how much oxygen you put in there — enough to burn off the carbon, which burns off preferentially to the iron.

`§4.p3` The basic oxygen furnace is just a quick version of the same thing, except it's a smaller vessel. Here are your slag pots, and you have an oxygen lance. You have an oxygen plant next to this. The electric arc furnace, the third way to do it, is basically three carbon electrodes about thirty-six to forty-two inches in diameter. You're going to have three or four hundred volts at 50,000 amps, about 150 megawatts of power. In this, you can charge 100% scrap because the arcs can melt everything. In the basic oxygen furnace and the open hearth, you have to start with about seventy percent cast iron because you have to have liquid. You can throw some solid scrap in, but no more than about thirty percent, so you don't freeze your bath. If you don't start with a liquid bath, you won't get the chemical kinetics to burn off the carbon. The oxygen would just burn off the top surface layer. You need the convection in the liquid to bring fresh carbon to the surface so you can oxidize it away. So you have to start with virgin iron ore.

`§4.p4` The BOP can make things in forty-five minutes. If you've got three hundred tons of steel in the pot — if the cast iron's worth a couple hundred dollars a ton, maybe $300 a ton today, and when you make it into steel it's now worth $400 or $450 a ton — you're talking about a value added of $150 a ton. Three hundred times 150 is $45,000. So $45,000 of value added per heat, $100,000 an hour worth of value added going through this BOP shop. And the actual value of the product, if you screw it up — you don't have to throw it away, it can be reprocessed — but if you had to throw it away, you've got over a million dollars an hour worth of product coming through this plant. So it's a substantial investment.

## §5. Ingot casting and rim steels [21:42]

`§5.p1` Those are the three basic types. In the old days, back in the 1960s and before, we basically would cast it into an ingot. There's lots of different types of ingots. You have a big cast iron mold, and the steel would be cast into different shapes. Depending on the chemistry of the steel — how much gas is in it — as the steel cools down, it will give off the gas, and it may actually start to boil. You'll get what they call a carbon boil. It's actually a carbon monoxide boil, but they call it a carbon boil. You can essentially fill up the whole vessel. If you've done something to get rid of the oxygen — like adding aluminum or silicon or manganese — you'll end up with no carbon monoxide boil and you'll get solidification shrinkage. You're going to have to cut off the top third of that ingot. To make really heavy plates above about four or five inches thick, we still have to use ingot technology. But today, ninety-seven percent of the steel in the world is made by continuous casting.

`§5.p2` **Student:** What are the other variations?

These are what they call semi-killed steels, and it's not a very good structure. The other variations may have what they call hot tops on them to try to keep the heat on top. They make kind of a thermite reaction, put it on top, and try to get the hot top smaller, because you're going to throw away one third. If you want, I can dig up the *Making, Shaping and Treating of Steel* book — there's lots of variations. The old sheet steels they used to like to make this. It was called a rim steel. These are different amounts of action with the boiling carbon. You get porosity in your steel, but if you're going to roll it into sheet, it's all going to get welded together anyway. If you're going to make good plate and you're not going to roll it as much, you've got to go with a killed steel. If you get rid of the oxygen before you pour it, it's called a killed steel. This is a semi-killed steel. These are unkilled steels, or rimmed steels, with carbon boils. These are for sheet material. This is for plate material. Rim steel gave excellent surface quality, whereas plate steels you end up with inclusions and other things on the surface.

## §6. Continuous casting and the productivity revolution [24:36]

`§6.p1` Starting in the steel industry in the 1960s, we had this other thing that improved productivity. We haven't done much with the blast furnace in terms of improving productivity for the last four hundred years — it's all sort of incremental. But we went from the open hearth, after a hundred years, to the BOP, and we got this tremendous increase in productivity. About the same time, we went from ingot casting, which was essentially 100% of all steel, to now only three percent of all steel, between 1960 and 1995. We went to continuous casting.

`§6.p2` In the first continuous casting, you come out of your melting furnace — your BOP or your open hearth — and you pour it into a ladle. The ladle goes into a stationary holding vessel called a tundish, and you pour it into a mold. These are huge water-cooled copper molds that vibrate back and forth. They may only weigh fifty tons or so, but they're vibrating them. As the steel comes in, the water-cooled copper extracts the heat of fusion. Remember I said you had to take out the heat of fusion to cast it. You come down here, the stuff is still hot, and initially it was just a big tall vertical furnace. This could be thirty stories tall again. Then you cut it off. They actually got to the point where they went from vertical to curved — they curved the steel while it's still hot. So you have great big rollers.

`§6.p3` You're going to have five hundred tons of steel in the tundish. And this is probably about a billion-dollar facility right now to build one of these, maybe a couple of billion. Here's your tundish, here's your ladles, and you keep on bringing them over. You may run a continuous caster continuously for a month or two. You may have to shut it down every now and then to replace refractories and wear and whatnot, but you just run it twenty-four hours a day. You can't afford to shut this thing down. If you have a breakout — a breakout means all of a sudden you no longer have a solid shell and the molten steel just falls on the floor — that shuts down your continuous caster for about a week or two to clean up. If you're talking $100,000 an hour, we're talking some real money. People don't like to have breakouts.

`§6.p4` Nowadays we don't have as many breakouts, but back in the '60s and '70s, you were lucky if you only had one breakout a year. It took some time to get to the point where they could control things well enough. When you come off, you basically can cut this stuff. Even though it's a big thick steel — we can melt something ten inches thick, some places go as much as twelve inches thick. They can't go much thicker because you've got to extract the heat of fusion. The thicker it is, the longer it takes to suck the heat out of the inside, and it goes as a square of time. The thermal heat flow equation always has the form: the distance heat travels is proportional to the square root of the thermal diffusivity times time. So the thickness X goes as the square root of time, or X squared goes as time. This is a material property — thermal diffusivity of the steel. If you go up from ten inches to fourteen inches, you've got fifty percent greater time. You've got to have fifty percent greater height and bigger molds and everything else. So about the thickest we can go is on the order of ten to twelve inches.

`§6.p5` You're going to have some defects in there, so you're going to have to roll it to get rid of those. Generally the thickest plate we would make by this is two to four inches thick. Anything thicker than that, we still have to go back to old-fashioned ingot casting. Ingot cast molds can be thirty, forty inches thick. Typically, the old ingot casting lines, you have three hundred tons of steel — you might cast fifteen ingots, so it's about twenty tons of ingot. And if someone in the steel mill is not careful and they fall into the ingot, they bury one ingot from the heat. That's the way they did it — the graveyard, they just bury one ingot.

## §7. Hazards of the steel mill [29:50]

`§7.p1` When I was at Bethlehem Steel, there was one guy who had just retired, and I guess he couldn't really handle retirement. He came back to the plant one day and he dived into the bath of molten steel in the BOF. They were sitting there waiting to get chemistry back, and they saw a poof on the TV screen, and they looked in and they could see this body spread-eagled on the molten bath of steel, floating on it. They float really well. The density of steel's much heavier. He had committed suicide by diving in there. So what do they do? They'll bury one ingot when they tap the steel.

`§7.p2` Steel mills are hazardous places. There were people working on the hot tops on the ingot casting floor, and every now and then someone might trip and fall in. It's actually a fairly quick way to go. But the old steel mills were just places to maim people. My second child was born in Bethlehem, Pennsylvania. Wonderful hospital for a town that size, because it was just a couple hundred yards down from the steel mill. In the old days, like the 1930s and 1940s, when you're rolling bar, it'd be coming through at forty miles an hour — a piece of hot steel a mile long, coming through at forty miles an hour, and a guy was supposed to grab it with tongs and put it into the next stand. If anything happened, they called it a cobble. The thing curved when it came out, and it might just cut his arm off — but it cauterizes the wound at the same time. It's hot. It just cut through human flesh like a hot knife through butter.

`§7.p3` Nowadays you walk through a steel mill and you have to have a reason to be down there on the floor. They basically have the people in protected pulpits with armored glass and everything else. So it's not anywhere near as bad as it used to be. But just like we now have all kinds of people in Cambodia with missing legs because of landmines, we used to do that in steel mills seventy, eighty years ago. We had people with missing limbs all over the steel mills, because it was just a hazardous place to be. It's not like that anymore, but there's a reason why unions have a lot of power if you look at what people had to go through in the old days. Anyway, a continuous caster could produce four or five million tons of steel a year out of one caster.

## §8. Defects, segregation, and vacuum degassing [32:35]

`§8.p1` After casting the steel, you really have to start worrying about getting rid of some of these other things. You've got to extract the heat of fusion. By the way, one of those forty-inch ingots may take two or three days to solidify. Once you cast those forty-inch ingots that you're going to forge some big thing from, you've got to let them sit there for two or three days. You can't jostle them. You can't pull them away in the railroad car, because if you vibrate them as they're solidifying, you're going to introduce defects. When you had ingot casting — and we still do have ingot casting, when you're making really large parts like a big shaft for a propeller — that costs a lot more money, because they have to cast it and that part of the plant, nothing happens for two or three days while it's solidifying. That's just basic heat flow. You can't speed it up. Nature gives it to you.

`§8.p2` You can have shrinkage which gives you porosity at the top. You can have gases which create the boil. You can have liquids which end up as inclusions. You can have segregation — it's an alloy, it's got carbon, manganese, silicon, and other alloying elements, and they may not be homogeneously distributed. One of the issues is getting rid of the gas or the liquids that you don't want.

`§8.p3` One of the things you can do is pour from your electric furnace into the tundish, add alloying elements at that point in the ladle, and pull a vacuum on this. If you pull a vacuum, you pull out all those gases dissolved in the steel — just like the rim steel will give you carbon monoxide boil if you don't want it, or if you have other impurities. This is not just steel. Hydrogen in aluminum — just the moisture in the air will introduce hydrogen into the aluminum. If you solidify that, you'll end up with Swiss cheese, full of holes. So you've got to do something to process the liquid. This is just a schematic of tap ladle, teeming ladle, big vacuum chamber, and exhaust lines of the vacuum tank. You're basically just going to suck all those gas impurities out. This is vacuum-degassed steel. Costs about $20 or $30 a ton more — vacuum degassing — but makes it very pure in terms of the gas impurities.

## §9. AOD and the stainless steel revolution [35:41]

`§9.p1` Another thing is vacuum oxygen decarburization. This initially started — actually this was invented in the basement of Building 8 here, and about ninety-eight percent of all stainless steel in the world is made this way now. Stainless steel is an alloy of iron and chrome. A lot of it is iron, chrome, and nickel. But you want low carbon — ultra-low carbon. Ultra-low carbon means 300 parts per million or less.

`§9.p2` In the old days before the 1960s with the electric arc furnace, people had to heat it up, put a slag on, take that slag off, put a cleaner slag on, keep it in the furnace for hours to burn off the last amount of carbon. But because of some basic research done here in the basement of Building 8, they were looking at what happens when you bubble argon through the bottom of the steel bath. Instead of having a bubble in your molten bath of one atmosphere of carbon monoxide, if most of your gas is argon, the partial pressure can be a hundredth of an atmosphere of CO. If you just look at the thermodynamic equilibrium, you can drive your carbon down very low.

`§9.p3` The simple reaction for those of you who are chemists is: carbon — underlined for dissolved in the steel — plus oxygen dissolved in the steel goes to carbon monoxide gas, and the equilibrium constant is the pressure of CO gas divided by the activity of the carbon times the activity of the oxygen. You want to drive this down as low towards zero as you can. You actually want to drive both of these down towards zero. In order to do that, you have to have a low CO pressure. If you're just getting a carbon oxide boil in the steel bath, it's 100% CO. That's one atmosphere. So you can't get the carbon down unless you get your oxygen up. But if you drop this by a factor of 100, by having 99% argon and 1% CO, you can get this down much lower.

`§9.p4` So today, almost all of the super alloys, the nickel-based alloys for turbine engines, even carbon steels for high quality parts, aircraft landing gears and things like that, go through argon oxygen decarburization. You basically have a vacuum chamber of the molten steel, an oxygen lance you can blow oxygen in to get the carbon down, and you also bubble argon through the bottom. Here's the picture of argon oxygen decarburization — argon blown in here and just a big vessel.

`§9.p5` Here's actually a better picture. You've got auxiliary oxygen to get the carbon down. Nowadays we actually first blow with nitrogen. You can't blow with all nitrogen because then your nitrogen in your steel will go too high and that can create problems. You start off with nitrogen, get most of the oxygen and carbon out, and then you finish off with argon. Argon is expensive, but it's stainless steel. This is a plot showing carbon content versus chromium content. Electric furnace practice was down like this — this would be 200 parts per million. You really want to get below 300 parts per million of carbon. The AOD practice goes this way, at much higher chromium content. In the old process, you had to get the carbon down low and then add your chromium as an expensive type of chromium. Nowadays we can use cheap chromium. Basically this process has reduced the cost of stainless steel in the world by about a factor of two per ton since the 1960s.

`§9.p6` Here — this is chromium content versus temperature. You actually heat up your steel to higher temperatures because you're burning off carbon. You're adding heat when you blow the oxygen in there. The chromium goes down a little bit, you add a little bit more, but the carbon comes way down to these levels that you need to have good weldability and good corrosion resistance in your stainless steel.

## §10. Who innovates in the steel industry [41:16]

`§10.p1` So something initially developed at MIT — but it also brings up an interesting point. Someone did a study in the early 1990s of how many innovations in the steel industry were brought about by the steel industry, and essentially it was zero. Things like argon oxygen decarburization were done by a company that wanted to sell oxygen to the steel industry, and argon — the gas companies saw this as a way to sell more gas to the steel companies. Continuous casting was really brought in by companies that wanted to sell machinery to do the casting. The basic oxygen furnace was brought in by companies that wanted to sell the gas, pure oxygen, as opposed to air. No one can sell air. It's pretty free.

`§10.p2` Out of dozens of improvements in the steel industry in the world, none of them over the last seventy-five years were done by the steel industry itself. That's because we had this fantastic management in the 1950s and '60s in the US steel industry. They had bombed out all their competition. They were making money hand over fist and they thought they were the greatest managers in the world. Actually they were probably some of the worst managers in the world, but no one could prove them wrong because they had no competition. So it's, you know, "Well, it's too bad that Bethlehem Steel went away and all these other steel companies went away." Yeah, it's unfortunate those workers who were having their arms cut off lost their jobs. But to think that management lost their jobs — that's actually a positive thing.

`§10.p3` I worked at the steel company for thirteen months before I said, "Where do I want to be five years from now?" and the clear answer was not here. By twenty months I was gone. Today I would use the word corrupt. They had three or four Learjets parked at the Allentown airport, and their primary function was to fly the executives to Florida on the weekends in the winter so they could play golf. The only other organization I've ever seen doing similar types of things was the US Air Force Reserves, where they had to get their flight hours in and they would fly cases of Coca-Cola over to Tokyo on a C-5A so the pilots could get their time in and they could go to the electronic shops in Tokyo and buy stereos cheap. That wasn't the same type of corruption. They weren't making any money. They could just buy cheap stereos for their friends. I could buy Coca-Cola in Tokyo cheaper than I could buy it in the United States per case, flown over air freight courtesy of the C-5A and the US Air Force Reserves. It's an interesting system of economics in the world sometimes.

## §11. Induction, vacuum, and consumable-electrode melting [44:50]

`§11.p1` Other types of melting. We have cupolas and blast furnaces to make cast iron. We have electric arcs — that's the electric arc furnace. We have induction melting. Induction melting is nothing more than a big pot. You haven't taken them to the foundry downstairs, have you? Not yet. There are two induction melters down there. They're about 200-pound furnaces. With a full charge they're a couple hundred pounds. But you can get induction melters that are 100 tons.

`§11.p2` There's one guy, a graduate of MIT, who basically bought Inductotherm and Lepel — there were only two or three big induction melting furnace companies in the world. He ended up acquiring them all, getting sort of a monopoly. His name was Henry Rowan. He wanted to have a university named after him, but he didn't have enough money to convince MIT to change their name. He went to New Jersey Institute of Technology and they wouldn't do it for $100 million, or $200 million. So he went to another school in New Jersey — he was out of somewhere just north of Philly — and he convinced this other school to take his money. I can't remember what its name was before, but it's now Rowan Institute of Technology. Because he gave them a couple hundred million dollars.

`§11.p3` So induction melting is basically just a big water-cooled copper coil. I used to have one in the lab that was not much bigger than your fist. It can go up to about 100 tons. Big heavy AC power leads. The little ones — because we have things called a magnetic skin effect — here's a cross-section. These are the copper coils, big crucible, basically an AC induction. If you're talking a 100-ton vessel, this might be in the 60 Hz frequency range. But if you're talking the little ones in the lab that can heat up foils, you might be talking a megahertz frequency. So there's lots of different induction units. You're using AC induction to generate eddy currents in the molten bath, or the steel can start out as solid steel but you essentially electrically resistive-heat by coupling to the steel with induction. Magnetic induction, AC effects, just like an electric motor — induction motor — you're expanding and collapsing the field and generating an induced current in the metal. You can melt all kinds of things. Nickel-based alloys, not just steels. In fact, relatively small amounts of steel are melted by induction melting.

`§11.p4` Vacuum induction is just a more expensive furnace. If you want to make higher quality and get the impurity gases out that will dissolve in the molten metal, then you run it in a vacuum furnace. Ron Ballinger's got the old vacuum induction melter over across the way. We used to have a big vacuum induction melter. Vacuum induction is typically the way that you melt things like turbine blade alloys — nickel-based alloys, things that are going to go into products worth thousands of dollars a pound like a jet engine. Very high quality melting, very pure and nice and clean.

`§11.p5` Other processes. There's what they call consumable electrode melting, which is just a big single arc furnace where you actually cast a steel electrode and then you have a water-cooled copper ingot mold. Water out, you just run electric arc and melt this just like a great big welding electrode, depositing metal into a crucible. Expensive, but if you do it in a vacuum you can get rid of a lot of inclusions. This material would be VAR — vacuum arc remelted. Typically for a turbine blade, they'd be vacuum induction melted, and typically for the best materials it has to be all virgin material. Virgin nickel, virgin chrome, virgin molybdenum. No scrap, because scrap will have impurities and oxides on the surface that'll get into your material.

`§11.p6` One of these turbine blades will go for about $6,000 when it's all done, each. So you're not going to skimp on the incoming materials. You're going to do vacuum induction melting and vacuum arc remelting. And it might be double vacuum arc remelted. If I have a critical shaft or a landing gear on an airplane — VIM-VAR. It'll probably be double vacuum induction melted, maybe triple. Each time you melt it in the vacuum, you're burning off some more inclusions and getting rid of some gases and getting down to a very pure high tonnage material.

## §12. Electroslag and the Paton Institute [50:41]

`§12.p1` Another process which is not used so much in this country, but was used a lot in the former Soviet Union for political reasons — well, not just political. They would cast the steel and remelt it in electroslag, where you have a molten glass which is a slag. You run a bunch of current through here, and the resistive heating in the slag causes the electrode to melt off. You cast an ingot underneath in a water-cooled copper mold, and you just drop the bottom of the furnace. It starts to solidify in the bottom, and then you just lower it and you can make big long ingots.

`§12.p2` The only time I was ever in Russia, in the Ukraine, was back in 1980. I went with Julian Szekely, who was a professor here who had been a student in Hungary. He left Hungary in '56. I said, "Did you have a gun in your hand?" — he was a college student at the time. He said, "Well, yeah." I said, "How'd you get out of Hungary?" He says, "I just took the train to the Austrian border and walked across." But he did have a gun in his hand in the '56 revolt in Hungary. Anyway, Julian was a steel expert. When we were over there, the Soviets were very proud that half of the steel they produced was electroslag remelted. At the time we would only do this because it's an extra process — it costs you an extra $100 a ton to improve the quality. And Julian says, "Yeah, but that was because the stuff they made the first time around was such bad quality. They had to electroslag remelt it to get it up to the kind of quality we would get out of our BOP," which was probably true. Their stuff was just junk. They had to do electroslag remelting to get rid of all the big inclusions the size of your fist. Can you imagine a piece of steel for a ship plate that has an inclusion as thick as the plate? It just pops right through and you've got a hole in your plate. That's what the Soviets produced. So they had to do electroslag remelting to melt these inclusions and make a better ingot.

`§12.p3` There's actually a political reason why they were so interested in electroslag. In Kiev, there was a place called the Paton Institute. It's still there. During World War II there was a Dr. Paton who was looking at electroslag welding, and he developed this for welding of armor plate. He was very proficient at getting the Soviet tanks repaired and back to the front to fight Hitler. After the war he was a hero of the Soviet Union. Stalin decorated him. He was in charge of all the scientific money that went into the Ukraine — and that was about twenty-five percent of everything the Soviets did. He had his own institute, which should have been five hundred people, but because he controlled all the money it was about five thousand people. He had grown up doing electroslag welding, so they did all kinds of electroslag processing, and he convinced all the Soviet officials that this was the savior for their steel industry. And it probably was, because they couldn't make decent steel to begin with. You read things about how wonderful the Soviet steel technology was because they did all the electroslag remelting. It was only because the first part of the process was junk.

## §13. The productivity revolution of the 1980s [54:50]

`§13.p1` So why don't we take a break and come back at about 8:35. To show that I'm not the only person who believes iron is important, Rudyard Kipling put this together. He said, "Gold is for the mistress, silver for the maid, copper for the craftsman cutting at his trade. 'Good,' said the baron sitting in his hall, 'but iron, cold iron, is master of them all.'" Steel has properties that are vastly superior to many other things.

`§13.p2` To show you something about the steel industry and what happened because of switching over from the basic open hearth to the basic oxygen process and because of continuous casting — you had a tremendous increase in productivity. If you looked at the decade of the 1980s, the United States used about 100 million tons of steel. There was about 76 million they produced that they sold, and another 25 million they imported. Except for the recession in '82, this is basically fairly constant across the decade. Believe it or not, it started out at 100 million tons and ended up at 100 million tons. The employment, on the other hand, dropped by a factor of two, from a little over half a million to a little over a quarter million. So what happens if half the people produce the same amount of material? That means in ten years the productivity, or tons per person, went up by a factor of two. This was the same decade where everybody thought the steel industry was dying. In fact, it wasn't dying. It was reinventing itself by going to BOP and continuous casting.

`§13.p3` It also switched to a lot of production coming out of what we call minimills. This is a picture of a continuous casting line. It was curved up here behind here. When the steel is hot like this, if you want to cut it as it's coming down continuously, you just take an oxygen jet. You don't have to do anything else. You just blow pure oxygen on it and it does oxy-acetylene cutting right through it — any thickness you want, ten inches, twelve inches. I've seen people cut three-foot-thick steel with a solid oxygen jet, as long as it's hot. In another couple of lectures you'll get to flame cutting and I'll explain how that works on your videos.
