Repository: r-h-taylor/eagar-corpus

# The Eagar Corpus

A three-layer searchable archive of the recorded teaching of
Prof. Thomas W. Eagar (MIT, Department of Materials Science and
Engineering, 1976–2022).

**Version:** 1.0.0
**Released:** 2026-05-16
**Zenodo DOI:** [10.5281/zenodo.20226049](https://doi.org/10.5281/zenodo.20226049)
**License:** code under MIT (see [LICENSE](LICENSE)); corpus data under
CC-BY-4.0 (see [LICENSE-DATA](LICENSE-DATA))

## What this is

Thomas W. Eagar (1950–2022) was Professor of Materials Engineering at
MIT, where he taught from 1976 until his death. Beginning in 2011 he
self-recorded his classroom lectures and posted them publicly on
YouTube under the channel `eagar.mit.edu`.

File: output/v1/lectures/pq7RLDw6ijk/_raw_response_call2.txt (part 2 of 2)
<<<FILE: layer3.md>>>
`§13.p4` This happens to be one where they're not just doing a big flat ten-inch-thick plate. This was a steel company in Midlothian, Texas, run by Gordon Forward, a graduate of this department. They actually were getting to net-shape casting. They were making I-beams and they were casting something that was almost a final I-beam product. It took them a while to get there. Here's a slide of one of their earlier products where they had, instead of a simple rectangle, a partial dog-bone shape. Eventually they got to the one I showed you before. They cut their rolling costs down by about two-thirds if you got near-net shape. You can roll much faster and more productively, and so you got other follow-ons in productivity. You started out with continuous casting and then went to other casting technologies.

`§13.p5` But for some things like big shafts, you can't do continuous casting. You have to do ingot casting. This illustration just shows them stripping the cast iron mold away from the ingots after they've been solidifying for a few days. They're typically corrugated on the surface because you don't want them sticking to the mold. As the steel shrinks, you want it to pull away so that you can strip it off. It's sort of a pain when you can't strip it off. There's a big hydraulic ram here trying to push the thing down if it does tend to stick.

## §14. Surveying and the SS LNG Libra [59:38]

`§14.p1` I wanted to do a little case study, since you guys are in the Navy. This one I do on one of the other videos, so you can fast forward, but in the revised way I'm putting this course together, this is a good place to talk about it. Anybody know what surveying is in shipbuilding?

`§14.p2` **Student:** You don't — you're checking the status of production of a ship, right?

You've got the American Bureau of Shipping, you've got Det Norske Veritas, you've got Bureau Veritas. If you're British Petroleum — actually, in the Navy, you have SUPSHIP. SUPSHIP is a surveying function. In the commercial business, you would be a surveyor. If I'm BP and I'm building a $2 billion oil rig to go drill in the Gulf of Mexico or the North Sea, I want to make sure that steel company does it right, or that shipyard does it right. So I will hire the American Bureau of Shipping and they will send their surveyors in. They will live full-time at the shipyard, just like a guy at SUPSHIP does, and walk around checking processes, checking quality control records, doing all those types of things that many of you are familiar with. Also, if you have a failure, Lloyd's of London or somebody will send in some surveyors to say, "Why did we have this failure?"

`§14.p3` This is a case study of a failure that occurred in October 1980. This is the ABS report — "to certify the undersigned surveyor did at the request of the owner's representative." They use sort of an old English type of language format because it's going to Lloyd's of London. "Attend the SS LNG Libra of Wilmington, Delaware" — it's about 125,000 gross tons, I thought — "as she lay off Davao, Davao City in the Philippines." Basically she had lost power, fully loaded with LNG, going from Indonesia to somewhere in Japan, and she just stopped dead in the water.

`§14.p4` The Libra had been built right down here in Quincy Shipyard, which used to be a Bethlehem Steel shipyard back in the days when I worked for Bethlehem Steel. It's now an auto parking lot, the big crane and stuff. These were LNG vessels built in the 1970s. I worked on a project to develop a new steel skirt. They had these big aluminum spheres. If you've ever seen these LNG vessels, they're like five spheres the size of the vessel. They were like 125,000-ton vessels — huge. They made these huge aluminum spheres that were like twelve inches thick aluminum at the equator. They carried the liquid natural gas, and those spheres had to sit on a cylinder, and I was working on the steel for the cylinder.

## §15. LNG dangers and the Qatar explosion [63:28]

`§15.p1` By 1980, one of them had a tail shaft failure. The next part of the report — this is a little two-page report — describes when he went to the Philippines. This was an out-of-the-way area. The LNG vessel is all cold liquid, and it will slowly heat up. It may take a month to heat up — you're just basically boiling off gas, natural gas. If you don't have power and a storm came along, you could have a big fireball.

`§15.p2` Such big fireballs have happened. Has anybody ever heard of any with liquefied natural gas? In the late '40s, if you look up LNG explosions, you'll see they wiped out a fair-sized amount of Cleveland, Ohio, when a tank of LNG blew up in the late '40s. There's another one that you will not find if you Google it. They blew up the entire harbor in Qatar in the Persian Gulf when a tank of LNG exploded, back about thirty years ago. That one has been sort of quieted down. Shell designed the steel tank for holding the LNG, and they did it to 1940s specs — only they built this in the 1970s or '80s, and it was a brittle fracture. We knew a lot about brittle fracture, but they were using a 1940s API spec to build it, and it had tremendous welding defects, lousy steel, everything built to a British standard. They blew up the harbor and killed a lot of people.

`§15.p3` You can't find out a lot about this. Qatar took Shell to the World Court over this, and Shell won, because their argument was the Emir of Qatar had a lot of enemies — it was really an RPG hit that was fired at the tank by one of his enemies that blew up the tank. Had nothing to do with the lousy steel and the welding defects. I didn't work on it. Professor Pellini [Pelloux], who's retired from MIT, actually worked on that and told me some of the story. It turns out for several decades Shell was no longer welcome to do business in Qatar. Although I have heard that Shell was back in Qatar.

## §16. Davao City harbor transfer and the broken tail shaft [66:08]

`§16.p1` When they actually got and did the dry docking survey, which was in November — the other one was in October — in Davao City, which is just a little nowhere harbor in the Philippines. I don't know exactly where it is, but they towed it there. Another one of the empty sister ships, coming back from Japan, came alongside, and they actually transferred over a three-day period all the LNG from one vessel to the other so they could unload this vessel and take it to Singapore to get it fixed. They were flying pipes and tubing around the world in Learjets just to get all the parts there. It was sort of an exciting thing to make this transfer in a harbor in the Philippines. If they had blown it up, I guess they would have killed a few monkeys, but there wasn't a lot of other stuff there. It was successful and they transferred the product.

`§16.p2` She lay afloat in dry dock at this shipyard on the 28th day of October, and he looked at the propeller shaft and found — on the second page it says the tail shaft was found sheared in two pieces and was renewed at this time and found satisfactory. By that they meant they put a spare in. They had only two spares out of this fleet of six ships, and they had made eight ship-sets of propellers. The propellers look something like this. They had a bearing right here, a six-foot-long bearing. They had a thirty-three-inch-diameter solid steel shaft which had broken right here, and a couple of other shafts. That's the propulsion system, and the reason it stopped dead in the middle of the Philippine Sea was because the tail shaft broke. So the question is: why did the tail shaft break?

## §17. The shrinkage pipe and the Seattle steel mill [68:26]

`§17.p1` It broke in part because there's a big hole in it. Here's a Singapore shipyard worker. This is a big void. This is a fatigue fracture on the outside. This is a brittle fracture in the center. That's the scale. What happens is, when you make the ingot — because you can't make this by continuous casting — when they made the ingot from a killed steel, the killed steel will have what they call shrinkage porosity, and it will create what they call a pipe. You're supposed to cut off the top third of the ingot.

`§17.p2` The problem was, the steel mill in the United States that bid on this project was in Seattle. You don't usually think of Seattle as a big steel mill mecca in the United States. This was a fair-sized steel mill, but it wasn't a really big one. I can't remember how many tons the shaft was — maybe forty or fifty tons. This was at the limit of the largest ingot they could cast. The largest ingot you can cast depends on the crane capacity. You've got to be able to lift the mold off the ingot. You've got to be able to move the ingots around. You've got to be able to forge the whole thing. You should cut off the top third, but because they were at the maximum size of their ingots — maybe the ingots were 200,000 pounds, I don't remember; it's been twenty-five years since I worked on this — they couldn't make a bigger ingot. They had actually had to throw out the first two or three that they tried to make, because they found defects after they forged them. They were losing their shirts on this job.

`§17.p3` This is not forging of this particular ingot, but it comes out of a steel-making book. It shows what happens when you're trying to forge a big piece of steel. This is an ingot. This is another ingot that's been partially forged and they're going to put it back in the furnace. Some of these black spots — you may end up with oxide that regrew in the furnace. This furnace will be at around 2,200° F. In order to forge the steel, you're going to forge it at around 2,000 or above. In order to heat this up, it may take a week in the furnace. Remember, X squared is proportional to the time. I told you ten inches is about as fast as you can do that — might be forty-five minutes — that's with water cooling on the surface. When you're trying to heat it back up and you've got something that's fifty inches in diameter, it takes a week to get the heat in to get it up to temperature and uniform. During that time, you may form one-inch-thick oxide on the surface. When you forge it, all that oxide is brittle and it will fall off.

`§17.p4` The first time I ever went through the forge at Bethlehem Steel — they had just finished forging and putting some stuff in, and two guys, it was July, it was hot, and two guys bare-chested went in there with shovels and started shoveling the slag off the floor where they'd just done the forging and throwing it in a dumpster. They were throwing this hot slag — probably at that point only 1,000° F, glowing slightly red — just throwing it over their shoulder. As one guy would go down, the other would come up. They were like two cylinders in a two-cylinder engine, going up and down in perfect tandem. One of them, of course, was throwing it over the other guy's shoulder, because the dumpster was over there. I looked at that as I was a twenty-four-, twenty-five-year-old kid, and said, "How can they do that?" The guy says, "They've been doing it for thirty years, so they learn to get in sync. And if you didn't learn to get in sync, you got a face full of thousand-degree slag." So there's incentive to learn how to do it. And never make a mistake.

`§17.p5` When they went to forge it, the problem was they hadn't cut off enough of the end. Just to give you another idea of this — this is just a big chain link. Here's a man standing here, and this is what holds it when it's about to go into the forging press to break down that ingot. This is the same thing going into the furnace. This is the forging press. You guys saw forging downstairs just like this, right?

`§17.p6` This is the other end of the shaft in Singapore. Some hard hats there. And here is the pipe. This is the shrinkage pipe. They didn't cut off enough of the top of the ingot because they really didn't have the ingot size capacity in this mill to make this product, but they wanted to get the business. They bid on it. They thought they could do it. The first two or three they had to scrap because they found defects when they forged them, and they were losing their shirts because they had already scrapped three.

## §18. The ignored inspection report [74:41]

`§18.p1` What happened is the technician, the lab guy, went out with his ultrasonics. He does an inspection on the end and he sees this football-sized hole in the middle of the shaft on his ultrasonics. He does exactly what he's supposed to do. He goes to his supervisor and says, "I found a defect in this shaft." And his supervisor throws him out of his office. He says, "I don't want to hear about it" — because the supervisor was getting pressure from his boss because they had already had to scrap the first couple. So what does the guy do? He goes back, he writes it up. He has a little drawing. He shows the little circle on his ultrasonic indicator. He shows it's twelve inches in diameter — the indication he found with his ultrasonics was twelve inches in diameter. He puts it in the file. They ship it to Quincy, Massachusetts.

`§18.p2` Back then, people were learning not to rely on your supplier for quality control. So they didn't do any incoming inspection at Quincy. They put the shaft in, it worked for three or four years until the fatigue crack grew and it broke in two. Quality control works — but you have to have people who are willing to accept the consequences of the results. They weren't, in that case. So it ended up costing a little bit more money when the failure occurred in the field.

## §19. The clink defect [76:21]

`§19.p1` Now, the rest of the story — I was going to tell you about the clink. This defect was a two-part defect. They sent me to Singapore. I go out there in a dirty old lay-down yard and I take this picture as it's sitting there. They had excised a piece. You had the fatigue fracture up here, the brittle fracture around here. They had excised a piece for mechanical property tests on the steel, and they did it right at the interface between the fatigue crack and the brittle fracture. Here's your cavity, which was because the ingot had this shrinkage porosity. Why did the brittle fracture occur?

`§19.p2` This is what's called a clink defect. I will tell you that in the last twenty-five years, when I've met other metallurgists — not that I talk about this every day, but it could be a couple dozen metallurgists I've talked to and asked them if they know what a clink is — I've only found one metallurgist who knew what a clink was. I didn't know what it was. Professor Pelloux, who did the Qatar thing, didn't know what it was. I was only thirty-five years old when I saw this for the first time.

`§19.p3` A clink occurs — they hadn't necessarily machined it like this, but they had this big ingot with a hole right here. If you let the whole thing cool down to room temperature, you get brittle fractures in steel around room temperature. If you put this in a hot furnace at let's say 2,000° or 2,400° Fahrenheit, what will happen — it might have to go into the furnace for a whole week before you forged it. The inside doesn't heat up right away, but the outside starts to heat up. The outside, as it expands, goes into a compressive stress state. If I'm plotting the temperature gradient across, the temperature is high on the surface, still cold in the inside.

`§19.p4` What happens as you heat it up? The outside goes into compression. What happens to the inside? Goes into tension. You have to balance your forces. So I have a tensile stress state here with a defect right here. I've got tension on this defect caused by compression thermal stresses. The inside is still at room temperature. This steel has not been worked. It doesn't have fine grain size. It's still fairly brittle even at room temperature. They call it a clink because you can hear it — it's like a rifle shot — *clink* — when the brittle crack forms. So in the old forge shops in the 1920s and '30s they called them clinks. It's an internal flaw.

`§19.p5` So when it got to the shipyard, it wasn't just this big void. It actually had a crack. If you want, I'll make it a V-shaped crack — running all the way up to where the fatigue was. When they put it in service, the only solid metal was that fatigue area right there. That crack was already there, and it formed in the steel mill. The guy on his ultrasonics probably saw something here, but this was so thin when he's shooting from the far end that he didn't really see the crack. He only saw the big void. He could have turned his sensitivity up and he might have seen that crack, but his boss didn't even want to hear about the football-sized void. So why bother to do any finer searching?

`§19.p6` **Student:** Does the fatigue crack only happen when there's a void there, or does it happen at other times?

It can happen other times. It's easier because the void creates the stress concentration. You get clinks when you have a stress concentration. What they do to avoid clinking is, when you first put it in a furnace, you put it in a first furnace that may be at 1,000° F. You put it in that furnace for two or three days until the inside starts to warm up above the ductile-brittle transition temperature. So when you put it in the hot furnace, the steel is not brittle. But the steel when they first put it in a big furnace like this was brittle. They may have actually done this — we never got to this type of detail from the steel mill. But because of the void, there was a problem.

`§19.p7` The reason I'm telling you this — a number of times in the last thirty years, when you're dealing with really heavy section stuff, and not even such heavy section stuff, you'll often see in the specification it says you want to heat up something to 2,000° and it will say first heat it up to 800, 900, 1,100, hold it for so many hours, and then heat it up all the rest of the way. This is the reason. They learned this back in the '30s and '40s. By the time we saw this in '85, it was an old metallurgist in Britain, Pat Smedley, who knew about clinks. Reggie Pelloux, who had studied in the '50s, didn't learn about clinks. That was old ancient technology. People had solved that problem years before. The problem is, as George Santayana, the philosopher at Harvard, said, "Those who cannot remember the past are condemned to repeat it." They ran into a clink problem, and it all had to do with trying to heat the thing too fast, setting up bigger stresses. They had a flaw, and whether they did a two-step heat treatment or not, they ended up getting a crack — a clink.

`§19.p8` Frankly, if they hadn't had this fracture, that football shape never would have been a problem — because, those of you who are submariners, you know you use tubular shafts anyway because you want to get the weight out, and it's only the outside surface of that shaft that's got the big moment of inertia. You actually drill the center out. So that football hole was not the reason for the fatigue crack here. It was because we actually had a crack here of about two feet in diameter on a thirty-three-inch-diameter shaft.

`§19.p9` **Student:** Oh, okay. So if you drive your car real hard and shut it off, that ticking sound — is that the same thing going on?

No. This is all thermal stresses. Unless something in your car is getting up to a couple thousand degrees. I suspect you have a bearing problem. If you're hearing *clink, clink* — you may hear a clink, but it's a different clink.

`§19.p10` I was actually down in a metallurgical shop in Dallas, Texas, once. They had a shaft about this big. It wasn't thirty-three inches, may have been twenty-four inches. They didn't have a big football in the middle, but it was a brittle fracture followed by a fatigue fracture on the outside. I asked the metallurgist who ran that shop, "That's an interesting fracture you've got out there in the back." It was just laying there. We were there for some aircraft part to look at. He said, "Yeah, we haven't been able to figure out what did that." I said, "What did it come off of?" He says, "That was one of the shafts for a turbine for a big windmill." All the big windmills generate electricity and have big shafts. I said, "Well, I know what that is. That's a clink." This was probably ten years ago that I saw my second clink. I've only seen two clinks in my life.

## §20. Big-shaft forging and the limits of capacity [85:15]

`§20.p1` First of all, you're not going to see them on little shafts. You're going to see them on really big shafts. And if you think about it, we don't do as many really big shafts as we used to. The forging shops that do these things don't exist like they used to. That was actually one of the projects I had when I was at the steel mill. They asked me if we could weld together two forty-inch-diameter cylinders — basically two ingots or two forgings. The reason was: the world's largest single part made out of metal is a 750,000-pound — so 375-ton — generator rotor shaft, and this is for like a 1,000-megawatt electric generator. So this is a General Electric or Siemens-Westinghouse. These are the largest electrical generators made in the world. Outside of maybe the Soviet Union — I'm sure they could do this if they could make decent quality steel — there's one facility, Creusot-Loire in France. There may be one facility in Japan, maybe Tokyo Steel. I can't remember the name of the big steel company that does the big forgings in Japan.

`§20.p2` There were two in the United States. One was the Bethlehem Steel plant in Bethlehem, Pennsylvania, and the other was US Steel. Those facilities back in 1975 would have cost $2 billion to build new. They didn't want to spend that kind of money. You could buy half of a steel plant for that back then. Now to build a facility like that might be ten or fifteen billion. That's the whole facility to forge the shaft. This is not the steel-making part. This is just forging it, machining it, heat treating it. And the heat treatment — you can't just stick these things in a furnace and lay them horizontally. You actually have to do it vertically. This shaft might be forty or fifty feet long. So you've got to have a forty-foot furnace, typically buried in the ground, going about four stories down.

`§20.p3` The reason we had the one at US Steel and Bethlehem Steel is because they'd been put in at the beginning of the twentieth century to make battleship gun barrels. Remember, they used to always want to have two facilities. Actually, you guys don't remember that, but back even twenty-five years ago, that was one of the big things. They always wanted to have two shipyards. Actually, you still have two shipyards for subs. But that's one of the only legacies that still has that. You don't have two shipyards for carriers. The subs are more conservative than the carriers.

`§20.p4` Bethlehem Steel and US Steel — the facilities had been put in like 1910, 1915, to make battleship gun barrels. But now they were the only two places outside of Japan and France that could make these huge generator rotor forgings. At the time, the growth in electricity demand was such that the world was not going to have enough capacity, because you could only make something like a half a dozen or a dozen of these things a year. It takes two weeks in the furnace to warm it up. You may have multiple furnaces for forging and heat treatment, but just to put one through the whole process might take more than a year. You might have a dozen of them in production, but at different stages of production. There was no way based on heat transfer to get more production. So they wanted to know if they could make smaller ones and weld them together and make big forgings. I had to figure out how — could we weld forty-inch-thick steel shafts together?

`§20.p5` We never did it. No one wanted to spend the money to actually do the trial. You could have used electroslag, you could have used narrow-gap welding. There were a couple of welding techniques that could have done it. Every now and then people run into these things. About twenty years ago, the guys over here at the MIT Plasma Fusion Center came to me and they wanted to weld twenty-inch-thick by about four-foot-long stainless steel together. This was going to be for the top dome of the International Thermonuclear Reactor that they're building in France now. But there was no place they could forge something this big in stainless steel. So they wanted to know — actually, if there was, it was going to be too expensive — if they could weld a bunch of smaller pieces of steel together. So every now and then someone wants to weld a piece of something that's twenty inches thick. Can it be done? Yes. But you can't make a lot of test welds and have them screw up.

## §21. Closing the Libra case [90:46]

`§21.p1` Just to show you the microstructure in the Libra steel — it had not only a brittle steel, but the microstructure was fine from the heat treatment and everything. But it had small cracks that had porosity, and cracks that had formed during the brittle fracture, and cracks growing from those defects. So that was the cause of the Libra failure. It's an interesting story in casting technology — the pipe, a shop that bid on a project that was a little too big for them, and an inspection procedure which caught the defect but didn't get past the managers who were afraid of losing money.

`§21.p2` **Student:** When it was found that was faulty, that was deliberately sent out?

Yes, that was why I was involved. The legal action was such that it was clear the steel mill was guilty of making something bad. But — I don't remember all the political reasons — the ship owners, the company based in New York, basically wasn't getting along with General Dynamics, the ship builder. This is the commercial ship builder down here in Quincy, but General Dynamics owned that yard. Originally that yard was owned by Bethlehem Steel. They had built it for World War II. They built a lot of Liberty ships down there. Bethlehem Steel had sold it to General Dynamics, and they had a number of problems. This was a really high-technology ship to build, these LNG tankers. They were some of the first really big LNG tankers in the world, and they had a number of problems with them.

`§21.p3` There was a lot of bad blood between the shipyard and the owner. So the owner decided to get together with the steel mill, and the two of them legally went against the shipyard. It was like a $15 million loss, and I think the shipyard ended up paying six or seven or eight million — even though their problem was that they didn't do incoming quality inspection. But it was really bad blood between the shipyard and the owner. I always felt that the steel mill in Seattle had really gotten away with murder. Not murder — well, no one got killed. I'm going to turn the tape off for just a second.

<<<END FILE>>>

<<<FILE: anchors.json>>>
{
  "lecture_id": "pq7RLDw6ijk",
  "course": "3.371 Materials Processing and Casting",
  "term": "Summer 2011",
  "session": "4/7",
  "sections": [
    {
      "section_id": "s1",
      "section_title": "Bessemer and the problem of melting steel",
      "section_timestamp_start": "00:03",
      "anchors": [
        {"l3_id": "§1.p1", "l2_ids": ["p1"], "timestamp_range": ["00:03", "00:55"]},
        {"l3_id": "§1.p2", "l2_ids": ["p2"], "timestamp_range": ["00:55", "01:43"]},
        {"l3_id": "§1.p3", "l2_ids": ["p3", "p4"], "timestamp_range": ["01:43", "03:47"]},
        {"l3_id": "§1.p4", "l2_ids": ["p5"], "timestamp_range": ["03:47", "04:30"]},
        {"l3_id": "§1.p5", "l2_ids": ["p6"], "timestamp_range": ["04:30", "05:15"]}
      ]
    },
    {
      "section_id": "s2",
      "section_title": "Survey of melting technologies",
      "section_timestamp_start": "05:15",
      "anchors": [
        {"l3_id": "§2.p1", "l2_ids": ["p7"], "timestamp_range": ["05:15", "06:14"]},
        {"l3_id": "§2.p2", "l2_ids": ["p8"], "timestamp_range": ["06:14", "07:05"]},
        {"l3_id": "§2.p3", "l2_ids": ["p9", "p10"], "timestamp_range": ["07:05", "09:32"]}
      ]
    },
    {
      "section_id": "s3",
      "section_title": "Blast furnaces, cupolas, and slag",
      "section_timestamp_start": "09:32",
      "anchors": [
        {"l3_id": "§3.p1", "l2_ids": ["p11"], "timestamp_range": ["09:32", "10:19"]},
        {"l3_id": "§3.p2", "l2_ids": ["p12"], "timestamp_range": ["10:19", "11:55"]},
        {"l3_id": "§3.p3", "l2_ids": ["p13"], "timestamp_range": ["11:55", "13:12"]},
        {"l3_id": "§3.p4", "l2_ids": ["p14"], "timestamp_range": ["13:12", "14:01"]},
        {"l3_id": "§3.p5", "l2_ids": ["p15"], "timestamp_range": ["14:01", "14:47"]},
        {"l3_id": "§3.p6", "l2_ids": ["p16"], "timestamp_range": ["14:47", "15:37"]},
        {"l3_id": "§3.p7", "l2_ids": ["p17"], "timestamp_range": ["15:37", "16:21"]}
      ]
    },
    {
      "section_id": "s4",
      "section_title": "Open hearth, BOP, and electric arc",
      "section_timestamp_start": "16:21",
      "anchors": [
        {"l3_id": "§4.p1", "l2_ids": ["p18"], "timestamp_range": ["16:21", "17:27"]},
        {"l3_id": "§4.p2", "l2_ids": ["p19"], "timestamp_range": ["17:27", "18:13"]},
        {"l3_id": "§4.p3", "l2_ids": ["p20"], "timestamp_range": ["18:13", "19:42"]},
        {"l3_id": "§4.p4", "l2_ids": ["p21", "p22"], "timestamp_range": ["19:42", "21:42"]}
      ]
    },
    {
      "section_id": "s5",
      "section_title": "Ingot casting and rim steels",
      "section_timestamp_start": "21:42",
      "anchors": [
        {"l3_id": "§5.p1", "l2_ids": ["p23"], "timestamp_range": ["21:42", "22:58"]},
        {"l3_id": "§5.p2", "l2_ids": ["p24"], "timestamp_range": ["22:58", "24:36"]}
      ]
    },
    {
      "section_id": "s6",
      "section_title": "Continuous casting and the productivity revolution",
      "section_timestamp_start": "24:36",
      "anchors": [
        {"l3_id": "§6.p1", "l2_ids": ["p25"], "timestamp_range": ["24:36", "25:24"]},
        {"l3_id": "§6.p2", "l2_ids": ["p26"], "timestamp_range": ["25:24", "26:18"]},
        {"l3_id": "§6.p3", "l2_ids": ["p27"], "timestamp_range": ["26:18", "27:27"]},
        {"l3_id": "§6.p4", "l2_ids": ["p28"], "timestamp_range": ["27:27", "28:55"]},
        {"l3_id": "§6.p5", "l2_ids": ["p29"], "timestamp_range": ["28:55", "29:50"]}
      ]
    },
    {
      "section_id": "s7",
      "section_title": "Hazards of the steel mill",
      "section_timestamp_start": "29:50",
      "anchors": [
        {"l3_id": "§7.p1", "l2_ids": ["p30"], "timestamp_range": ["29:50", "30:27"]},
        {"l3_id": "§7.p2", "l2_ids": ["p31"], "timestamp_range": ["30:27", "31:38"]},
        {"l3_id": "§7.p3", "l2_ids": ["p32"], "timestamp_range": ["31:38", "32:35"]}
      ]
    },
    {
      "section_id": "s8",
      "section_title": "Defects, segregation, and vacuum degassing",
      "section_timestamp_start": "32:35",
      "anchors": [
        {"l3_id": "§8.p1", "l2_ids": ["p33"], "timestamp_range": ["32:35", "33:49"]},
        {"l3_id": "§8.p2", "l2_ids": ["p34"], "timestamp_range": ["33:49", "34:21"]},
        {"l3_id": "§8.p3", "l2_ids": ["p35"], "timestamp_range": ["34:21", "35:41"]}
      ]
    },
    {
      "section_id": "s9",
      "section_title": "AOD and the stainless steel revolution",
      "section_timestamp_start": "35:41",
      "anchors": [
        {"l3_id": "§9.p1", "l2_ids": ["p36"], "timestamp_range": ["35:41", "36:29"]},
        {"l3_id": "§9.p2", "l2_ids": ["p37"], "timestamp_range": ["36:29", "37:30"]},
        {"l3_id": "§9.p3", "l2_ids": ["p38"], "timestamp_range": ["37:30", "38:34"]},
        {"l3_id": "§9.p4", "l2_ids": ["p39"], "timestamp_range": ["38:34", "39:39"]},
        {"l3_id": "§9.p5", "l2_ids": ["p40"], "timestamp_range": ["39:39", "40:49"]},
        {"l3_id": "§9.p6", "l2_ids": ["p41"], "timestamp_range": ["40:49", "41:16"]}
      ]
    },
    {
      "section_id": "s10",
      "section_title": "Who innovates in the steel industry",
      "section_timestamp_start": "41:16",
      "anchors": [
        {"l3_id": "§10.p1", "l2_ids": ["p42"], "timestamp_range": ["41:16", "42:14"]},
        {"l3_id": "§10.p2", "l2_ids": ["p43"], "timestamp_range": ["42:14", "43:17"]},
        {"l3_id": "§10.p3", "l2_ids": ["p44"], "timestamp_range": ["43:17", "44:50"]}
      ]
    },
    {
      "section_id": "s11",
      "section_title": "Induction, vacuum, and consumable-electrode melting",
      "section_timestamp_start": "44:50",
      "anchors": [
        {"l3_id": "§11.p1", "l2_ids": ["p45"], "timestamp_range": ["44:50", "45:30"]},
        {"l3_id": "§11.p2", "l2_ids": ["p46"], "timestamp_range": ["45:30", "46:18"]},
        {"l3_id": "§11.p3", "l2_ids": ["p47"], "timestamp_range": ["46:18", "47:47"]},
        {"l3_id": "§11.p4", "l2_ids": ["p48"], "timestamp_range": ["47:47", "48:41"]},
        {"l3_id": "§11.p5", "l2_ids": ["p49"], "timestamp_range": ["48:41", "49:55"]},
        {"l3_id": "§11.p6", "l2_ids": ["p50"], "timestamp_range": ["49:55", "50:41"]}
      ]
    },
    {
      "section_id": "s12",
      "section_title": "Electroslag and the Paton Institute",
      "section_timestamp_start": "50:41",
      "anchors": [
        {"l3_id": "§12.p1", "l2_ids": ["p51"], "timestamp_range": ["50:41", "51:24"]},
        {"l3_id": "§12.p2", "l2_ids": ["p52"], "timestamp_range": ["51:24", "53:07"]},
        {"l3_id": "§12.p3", "l2_ids": ["p53"], "timestamp_range": ["53:07", "54:50"]}
      ]
    },
    {
      "section_id": "s13",
      "section_title": "The productivity revolution of the 1980s",
      "section_timestamp_start": "54:50",
      "anchors": [
        {"l3_id": "§13.p1", "l2_ids": ["p54"], "timestamp_range": ["54:50", "55:28"]},
        {"l3_id": "§13.p2", "l2_ids": ["p55"], "timestamp_range": ["55:28", "57:01"]},
        {"l3_id": "§13.p3", "l2_ids": ["p56"], "timestamp_range": ["57:01", "57:52"]},
        {"l3_id": "§13.p4", "l2_ids": ["p57"], "timestamp_range": ["57:52", "58:59"]},
        {"l3_id": "§13.p5", "l2_ids": ["p58"], "timestamp_range": ["58:59", "59:38"]}
      ]
    },
    {
      "section_id": "s14",
      "section_title": "Surveying and the SS LNG Libra",
      "section_timestamp_start": "59:38",
      "anchors": [
        {"l3_id": "§14.p1", "l2_ids": ["p59"], "timestamp_range": ["59:38", "60:18"]},
        {"l3_id": "§14.p2", "l2_ids": ["p60"], "timestamp_range": ["60:18", "61:34"]},
        {"l3_id": "§14.p3", "l2_ids": ["p61"], "timestamp_range": ["61:34", "62:24"]},
        {"l3_id": "§14.p4", "l2_ids": ["p62"], "timestamp_range": ["62:24", "63:28"]}
      ]
    },
    {
      "section_id": "s15",
      "section_title": "LNG dangers and the Qatar explosion",
      "section_timestamp_start": "63:28",
      "anchors": [
        {"l3_id": "§15.p1", "l2_ids": ["p63"], "timestamp_range": ["63:28", "64:13"]},
        {"l3_id": "§15.p2", "l2_ids": ["p64"], "timestamp_range": ["64:13", "65:24"]},
        {"l3_id": "§15.p3", "l2_ids": ["p65"], "timestamp_range": ["65:24", "66:08"]}
      ]
    },
    {
      "section_id": "s16",
      "section_title": "Davao City harbor transfer and the broken tail shaft",
      "section_timestamp_start": "66:08",
      "anchors": [
        {"l3_id": "§16.p1", "l2_ids": ["p66"], "timestamp_range": ["66:08", "67:12"]},
        {"l3_id": "§16.p2", "l2_ids": ["p67"], "timestamp_range": ["67:12", "68:26"]}
      ]
    },
    {
      "section_id": "s17",
      "section_title": "The shrinkage pipe and the Seattle steel mill",
      "section_timestamp_start": "68:26",
      "anchors": [
        {"l3_id": "§17.p1", "l2_ids": ["p68"], "timestamp_range": ["68:26", "69:25"]},
        {"l3_id": "§17.p2", "l2_ids": ["p69"], "timestamp_range": ["69:25", "70:50"]},
        {"l3_id": "§17.p3", "l2_ids": ["p70"], "timestamp_range": ["70:50", "72:13"]},
        {"l3_id": "§17.p4", "l2_ids": ["p71"], "timestamp_range": ["72:13", "73:25"]},
        {"l3_id": "§17.p5", "l2_ids": ["p72"], "timestamp_range": ["73:25", "74:10"]},
        {"l3_id": "§17.p6", "l2_ids": ["p73"], "timestamp_range": ["74:10", "74:41"]}
      ]
    },
    {
      "section_id": "s18",
      "section_title": "The ignored inspection report",
      "section_timestamp_start": "74:41",
      "anchors": [
        {"l3_id": "§18.p1", "l2_ids": ["p74"], "timestamp_range": ["74:41", "75:45"]},
        {"l3_id": "§18.p2", "l2_ids": ["p75"], "timestamp_range": ["75:45", "76:21"]}
      ]
    },
    {
      "section_id": "s19",
      "section_title": "The clink defect",
      "section_timestamp_start": "76:21",
      "anchors": [
        {"l3_id": "§19.p1", "l2_ids": ["p76"], "timestamp_range": ["76:21", "77:27"]},
        {"l3_id": "§19.p2", "l2_ids": ["p77"], "timestamp_range": ["77:27", "78:06"]},
        {"l3_id": "§19.p3", "l2_ids": ["p78"], "timestamp_range": ["78:06", "79:11"]},
        {"l3_id": "§19.p4", "l2_ids": ["p79"], "timestamp_range": ["79:11", "80:01"]},
        {"l3_id": "§19.p5", "l2_ids": ["p80"], "timestamp_range": ["80:01", "80:56"]},
        {"l3_id": "§19.p6", "l2_ids": ["p81"], "timestamp_range": ["80:56", "81:49"]},
        {"l3_id": "§19.p7", "l2_ids": ["p82"], "timestamp_range": ["81:49", "83:08"]},
        {"l3_id": "§19.p8", "l2_ids": ["p83"], "timestamp_range": ["83:08", "83:48"]},
        {"l3_id": "§19.p9", "l2_ids": ["p84"], "timestamp_range": ["83:48", "84:15"]},
        {"l3_id": "§19.p10", "l2_ids": ["p85"], "timestamp_range": ["84:15", "85:15"]}
      ]
    },
    {
      "section_id": "s20",
      "section_title": "Big-shaft forging and the limits of capacity",
      "section_timestamp_start": "85:15",
      "anchors": [
        {"l3_id": "§20.p1", "l2_ids": ["p86"], "timestamp_range": ["85:15", "86:47"]},
        {"l3_id": "§20.p2", "l2_ids": ["p87"], "timestamp_range": ["86:47", "87:52"]},
        {"l3_id": "§20.p3", "l2_ids": ["p88"], "timestamp_range": ["87:52", "88:25"]},
        {"l3_id": "§20.p4", "l2_ids": ["p89"], "timestamp_range": ["88:25", "89:37"]},
        {"l3_id": "§20.p5", "l2_ids": ["p90"], "timestamp_range": ["89:37", "90:46"]}
      ]
    },
    {
      "section_id": "s21",
      "section_title": "Closing the Libra case",
      "section_timestamp_start": "90:46",
      "anchors": [
        {"l3_id": "§21.p1", "l2_ids": ["p91"], "timestamp_range": ["90:46", "91:38"]},
        {"l3_id": "§21.p2", "l2_ids": ["p92"], "timestamp_range": ["91:38", "92:54"]},
        {"l3_id": "§21.p3", "l2_ids": ["p93"], "timestamp_range": ["92:54", "93:50"]}
      ]
    }
  ]
}
<<<END FILE>>>

<<<FILE: editorial_register.md>>>
# Editorial Register: Layer 2 → Layer 3

*Lecture `pq7RLDw6ijk` (3.371 Materials Processing and Casting, Summer 2011, session 4/7). This register records editorial judgments made in lifting the cleanup edit to the readable edition. The lecture's structural spine is the survey of melting technologies followed by an extended teaching case — the SS LNG Libra tail-shaft failure, which Tom investigated personally in the mid-1980s. The case occupies sections §14–§21.*

## Sectioning decisions

The lecture divides into 21 sections, with the major teaching pivot at §14 where Tom transitions from the melting/casting survey to the Libra forensic case study. Section breaks fall at:

- **§1 → §2** at 05:15: pivot from the Bessemer history/torch demonstration to the survey of melting technologies.
- **§2 → §3** at 09:32: after the Elmo projector outage; Tom resumes with the blast furnace topic.
- **§3 → §4** at 16:21: pivot from blast furnaces to open hearth/BOP/electric arc.
- **§4 → §5** at 21:42: pivot from melting furnaces to ingot casting.
- **§5 → §6** at 24:36: pivot from ingot casting to continuous casting.
- **§6 → §7** at 29:50: Tom's "bury one ingot" remark triggers the suicide anecdote — a tonal shift into shop-floor hazards.
- **§7 → §8** at 32:35: return from anecdote to technical content (defects after casting).
- **§8 → §9** at 35:41: pivot to AOD/stainless steel.
- **§9 → §10** at 41:16: pivot from technical to the "who innovates" aside.
- **§10 → §11** at 44:50: return to melting survey (induction, vacuum).
- **§11 → §12** at 50:41: pivot to electroslag and the Paton Institute story.
- **§12 → §13** at 54:50: post-break, Kipling quote, opens the productivity-revolution segment.
- **§13 → §14** at 59:38: opens the Libra case study with the "what is surveying?" framing.
- **§14 → §15** at 63:28: pivot to LNG dangers / Qatar explosion aside.
- **§15 → §16** at 66:08: return to Libra narrative (Davao City).
- **§16 → §17** at 68:26: pivot from the harbor transfer to the steel-mill / shrinkage pipe analysis.
- **§17 → §18** at 74:41: pivot to the suppressed inspection report.
- **§18 → §19** at 76:21: pivot to the clink defect explanation.
- **§19 → §20** at 85:15: Tom segues from the Dallas windmill clink to the broader question of big-shaft forging.
- **§20 → §21** at 90:46: return to closing the Libra case.

## Conventions applied (per catalog v1)

- Student turns labeled `**Student:**`.
- Stage directions in italicized brackets (only one in this lecture: §1.p4, the propane-torch demonstration; the Elmo projector outage in p9 is cut as it's pure equipment trouble, not a teaching move).
- Monetary values rendered with `$`. Years as digits. Rhetorical numbers spelled out. Productivity figures with units kept as decimals (e.g., "0.3" not used here, but "97%" preserved as numeral-plus-symbol where Tom is citing a datum).
- Tom's mid-sentence self-corrections smoothed to the corrected form.
- Filler ("um," "uh," "I mean," "you know") cut except where it invokes shared classroom context.
- "Okay" preserved where it closes a thought; cut as mid-clause filler.

## Per-section editorial notes

### §1 — Bessemer
- **§1.p1:** Cut "Way. You ready?" opener — pure class-management.
- **§1.p3:** Merged Tom's two-paragraph Bessemer-converter description (l2 p3 + p4). p4 contains Tom's live self-correction ("Actually I got this wrong. They don't blow it all the way like that.") which is smoothed: layer 3 reads the corrected description of air flow without the false start sequence. This is the cleanest available rendering of Tom's intended explanation. Layer 2 preserves the live correction.
- **§1.p4:** The propane-torch demonstration. Tom's pocket-patting and "Not doing very well today" are cut; the stage direction `*[Tom produces a piece of steel and a propane torch.]*` substitutes.

### §2 — Survey
- **§2.p3:** Merged l2 p9 (Elmo equipment trouble) and p10 (resumption). The two-minute equipment-trouble episode is cut entirely; only the substantive resumption ("once you get your metal by some melting technique...") survives in layer 3. This is the prototype for the convention: equipment trouble that isn't part of the teaching is cut. Layer 2 preserves the troubleshooting verbatim.

### §3 — Blast furnaces
- **§3.p2:** Tom interjects "This thing's not working either. Nothing's working today" mid-paragraph (technical-difficulty aside). Cut from layer 3.
- **§3.p5, §3.p6:** Student turns are clearly inferable from context (Tom answers directly). Attribution given.

### §4 — Open hearth, BOP, electric arc
- **§4.p4:** Tom does live arithmetic ("300 times 150 is — $450,000. Is that right? Did I work that out right? Yeah. 450,000. 300 times 150. Huh? 600. 450,000") then later corrects himself to "$45,000" and "$100,000 an hour" rather than "$450,000." This is a Tom-mistake-on-tape that he corrects mid-paragraph. Layer 3 renders Tom's corrected figures ($45,000 per heat, $100,000/hour) without the arithmetic stumbling. **This is the most consequential edit in §4.** Layer 2 preserves the live calculation.
- The figure Tom lands on — $45,000 value-added per heat, $100,000/hour — is internally inconsistent with the underlying 300 × 150 = 45,000 calculation (which gives the per-heat figure), but Tom himself extrapolates to "an hour" without redoing the math. Preserved as Tom delivered it.

### §6 — Continuous casting
- **§6.p4:** "Okay, the thermal — whatever your heat flow equation is that you want to use" smoothed.

### §7 — Hazards of the steel mill
- **§7.p1:** Tom's slip "BF" corrected to "BOF" in brackets on first occurrence: `BOF`. (Tom said "BF" — captioner rendered it that way — and meant "basic oxygen furnace." Treated as silent correction since BF is unambiguous shorthand for BOF in steel mill context.) Logged here for transparency.
- **§7.p2:** "[mph]" inserted in brackets to gloss Tom's elliptical "coming through at 40 [mph]." This is light editorial scaffolding for readability.

### §10 — Who innovates
- **§10.p3:** Tom's "I would use the word corrupt, but um" smoothed. The "I would use the word corrupt" survives because it's Tom's actual editorial framing of his Bethlehem Steel experience.

### §12 — Paton Institute
- **§12.p2:** Tom's mid-sentence self-correction "Said, 'Did you have a gun in your [hand]? He was a college student at the time.'" smoothed: the parenthetical inserted at first occurrence, and the question rendered as Tom intended. Layer 2 preserves the live sequence.

### §13 — Productivity
- **§13.p1:** Tom misattributes Kipling — says "Roger Kipling" but corrects to "Rudyard Kipling." Layer 3 renders "Rudyard Kipling" with the correction bracketed in layer 2 (`Roger [Rudyard] Kipling`). In layer 3 the correction is silent because the slip is captioner-level and Tom's actual intent is unambiguous.
- **§13.p4:** "Gordon Forward, a graduate of this department" — Tom says "Gordon Forward" correctly here (no slip in this lecture). No bracket needed.

### §15 — Qatar
- **§15.p3:** Tom says "Professor Pellini" — Pellini was a real welding researcher (William Pellini at NRL), but in context Tom is referring to **Reggie Pelloux** at MIT (whom he names later in §19). The captioner ambiguity is preserved with bracketed alternative: `Pellini [Pelloux]`. In §19.p2 and §19.p7, Tom clearly says "Pelloux" without ambiguity — rendered cleanly.

### §17 — Shrinkage pipe
- **§17.p4:** Tom's bare-chested-slag-shoveling anecdote preserved largely intact — it's a teaching point about shop-floor practice, not filler.

### §19 — Clink
- **§19.p1:** Tom's "Now, what was the rest of that story I was going to tell you? Um, oh, anyway, that's — um maybe — Oh." cut as pure mid-stream orientation. Layer 3 opens directly with "Now, the rest of the story — I was going to tell you about the clink."
- **§19.p3, §19.p4:** Tom's drawing/diagram speech ("If I'm plotting the temperature gradient across here...") preserved — this is teaching, not stage business.
- **§19.p7:** "Reggie Pelloux" rendered as Tom said it (Pierre R. "Reggie" Pelloux, MIT metallurgy faculty).
- **§19.p9:** Student question rendered with attribution. Tom's answer collapses his rambling "No, no. This is all thermal stresses..." into a cleaner reading.

### §20 — Big-shaft forging
- **§20.p3:** "you guys don't remember that" preserved — it's classroom-context: Tom addressing the Navy student cohort.

### §21 — Closing
- **§21.p3:** Closing line "I'm going to turn the tape off for just a second" preserved as Tom's actual session-end marker.

## Soft reordering log

No content reordered across section boundaries. Within-section reorderings:

- **§1.p3**: l2 p3 and p4 merged. Tom's live self-correction in p4 about Bessemer air flow is rendered as the corrected description; the false-start sequence is not preserved on the page (it is in layer 2). Justification: the false start was a mid-sentence pivot, not a substantively different teaching content.
- **§4.p4**: l2 p21 and p22 merged. Tom's live arithmetic ($450,000 → $45,000 correction) rendered as the corrected figures; the live calculation is in layer 2. Justification: Tom was thinking aloud at the board and arrived at the figures he intended.
- **§2.p3**: l2 p9 and p10 merged. The Elmo projector outage in p9 is cut entirely (equipment trouble, not teaching). Layer 3 reads the resumption from p10 as continuous with the survey closing in p8.

## Items flagged for editor review

- **Pellini vs. Pelloux (§15.p3):** Tom likely meant Reggie Pelloux (whom he names cleanly in §19). Captioner renders "Pellini" — this is a real surname (William Pellini at NRL, who developed the Pellini drop-weight test, which is in fact related to LNG steel toughness work). Without audio confirmation, ambiguity preserved with bracket. **Suggested resolution: confirm against audio at 65:24.** If Tom said "Pellini," the reference is to Bill Pellini's separate consulting on similar problems; if "Pelloux," it's the colleague he names later.
- **§4.p4 arithmetic discrepancy:** Tom lands on "$45,000 per heat" (300t × $150/t = $45,000, correct) but then says "$100,000 an hour worth of value added" and "$45,000 an hour of value added" within seconds of each other. Render in layer 3 reflects Tom's own resolution; flagged here because a careful reader will notice the figures don't quite line up. Not corrected because Tom's spoken intent is preserved.
- **§20.p1 "Tokyo Steel":** Tom hedges ("Tokyo Steel. Anyway, I can't remember the name"). The largest Japanese ingot-forging facility in the relevant era was **Japan Steel Works (JSW)** at Muroran, not Tokyo Steel. Tom's slip preserved as he delivered it; not bracket-corrected because Tom himself flags the unc
